Repository: Shikairan/metalForTi

# metalForTi — 钛合金 YS/FS 图神经网络与逆设计

基于材料组分、试验环境与工艺特征，用 **图神经网络（GNN）** 预测钛合金 **YS（屈服强度）** 与 **FS**，并支持在冻结模型上对 **30 维输入特征** 做 **梯度反推** 与 **NSGA-II 帕累托遗传逆设计**。

**主开发分支：`meta4TiiGnn`**

---

## 仓库结构

| 目录 | 作用 | 详细文档 |
|------|------|----------|
| [`preprocess/`](preprocess/) | **data1123 / dataOri2 ↔ datagnn** 正向与逆变换（Pareto/grd 量纲） | [PREPROCESS_datagnn.md](preprocess/PREPROCESS_datagnn.md) |
| [`gnnDir/`](gnnDir/) | 数据构建、异质图 PT、RGAT/R-GCN **训练** | [gnnDir/README.md](gnnDir/README.md) |
| [`modelAll/`](modelAll/) | **全量 604 条** RGAT（`ysFs` YS+FS / `utsFs` UTS+FS） | [modelAll/README.md](modelAll/README.md) |
| [`grd/`](grd/) | 冻结 GNN 下的 **全特征梯度反推** | [grd/README.md](grd/README.md) |
| [`Pareto/`](Pareto/) | **NSGA-II 帕累托遗传逆设计**（目标 YS/FS → 30 维配方） | [Pareto/README.md](Pareto/README.md) |
| [`symbolTorch/`](symbolTorch/) | GNN 蒸馏为 **可读符号公式**（SymTorch + PySR，仅 lowExp） | [symbolTorch/doc/](symbolTorch/doc/README.md) |

典型流水线：

```text
dataOri2 / data1123
    → preprocess（特征与量纲）
    → gnnDir 构图/训练 或 modelAll 全量训练
    → best_rgat_full.pt
         ↓
    grd 梯度反推（全图还原验证）
         ↓
    Pareto 遗传逆设计（用户 YS/FS → 帕累托配方前沿）
         ↓
    symbolTorch 符号蒸馏（可选）
```

> **说明**：历史脚本曾依赖根目录 `pt_dataset.py`，已废弃；冷加工与 datagnn 逻辑统一在 [`preprocess/preprocess_datagnn_repro.py`](preprocess/preprocess_datagnn_repro.py)。

---

## Python 版本

| 用途 | 推荐 Python | 说明 |
|------|-------------|------|
| **gnnDir + grd + Pareto + modelAll** | **3.10** | 与 `requirements.txt` 中 `torch==2.0.1` 一致 |
| **symbolTorch** | **≥ 3.11** | `torch-symbolic` 要求；建议单独虚拟环境 |

```bash
python --version   # 主环境建议 3.10.x
```

---

## 安装

### 1. 克隆与分支

```bash
git clone https://github.com/Shikairan/metalForTi.git
cd metalForTi
git checkout meta4TiiGnn
```

### 2. 虚拟环境（Python 3.10）

```bash
conda create -n metal4ti python=3.10 -y
conda activate metal4ti

# 或: python3.10 -m venv .venv && source .venv/bin/activate
```

### 3. PyTorch 与依赖

**GPU（CUDA 11.8 示例）：**

```bash
pip install torch==2.0.1 --index-url https://download.pytorch.org/whl/cu118
pip install -r requirements.txt
```

**仅 CPU：**

```bash
pip install torch==2.0.1
pip install -r requirements.txt
```

### 4. PYTHONPATH

在 **仓库根目录** 执行：

```bash
export PYTHONPATH="$(pwd):${PYTHONPATH}"
```

---

## 快速开始

以下命令均在仓库根目录、已 `activate` 且已设置 `PYTHONPATH` 的前提下执行。

### A. 默认资源（通常无需重训）

| 资源 | 默认路径 |
|------|----------|
| 图数据 PT | `gnnDir/gnndataPT/r-gatPT/` |
| **Pareto / 推荐 checkpoint** | `modelAll/ysFs/runs/best_rgat_full.pt` |
| 备选 checkpoint（r-gatDouble） | `gnnDir/gnn/r-gatDouble/runs/best_ysfs_gat.pt` |
| 参考表 data1123 | `preprocess/data1123.csv` |

### B. 帕累托遗传逆设计（Pareto）

```bash

# 目标 YS/FS 为 data1123 物理量纲（默认）
python -m Pareto.run_ga_design --target-ys 1014.8 --target-fs 0.147

# 固定试验环境 tem/sr（可选，须成对提供）
python -m Pareto.run_ga_design --target-ys 1014.8 --target-fs 0.147 \
  --fixed-tem 25 --fixed-sr 0.001

# 拓展育种池 + 随机移民（默认关闭）
python -m Pareto.run_ga_design --target-ys 1014.8 --target-fs 0.147 \
  --breeder-pool expanded
```

输出目录 `Pareto/outputs_ga/`：`pareto_front.json`、`ga_summary.txt`、`pareto_scatter.png`；拓展育种时另有 `virtual_nodes_log.jsonl`。

详见 [Pareto/README.md](Pareto/README.md)。

### C. 梯度反推（grd）

```bash
python -m grd.run_inversion \
  --data-dir gnnDir/gnndataPT/r-gatPT \
  --ckpt modelAll/ysFs/runs/best_rgat_full.pt \
  --rgat-dir modelAll/ysFs \
  --out-dir grd/outputs
```

也可将 `--ckpt` / `--rgat-dir` 换为 `gnnDir/gnn/r-gatDouble` 路径。输出：`x_inv.pt`、`inversion_summary.json` / `.txt`。

**硬件**：全图 RGAT 反传建议 **NVIDIA GPU（≥16GB 显存）**；冒烟可加 `--force-cpu --inits training_mean`。

### D. 重新训练 GNN

**全量 604（推荐，与 Pareto 默认权重一致）：**

```bash
python modelAll/ysFs/build_data.py --sanity
python modelAll/ysFs/train.py

# UTS+FS：见 modelAll/utsFs/README.md
```

**gnnDir 原流程（r-gatDouble 等）：** 见 [gnnDir/README.md](gnnDir/README.md)、[modelAll/README.md](modelAll/README.md)。

### E. 从原始 CSV 生成 datagnn

```bash

# gnnDir 封装（写出 datagnn.csv + testenv_stats.csv）
python gnnDir/build_datagnn.py \
  --input preprocess/dataOri2.csv \
  --output gnnDir/datacsv/datagnn.csv

# 或 preprocess 模块直接 forward / verify
python -m preprocess.preprocess_datagnn_repro forward \
  --input preprocess/dataOri2.csv \
  --output gnnDir/datacsv/datagnn_repro.csv
```

### F. 符号蒸馏（symbolTorch，可选）

需 **Python ≥ 3.11** 单独环境，见 [symbolTorch/doc/](symbolTorch/doc/README.md)。

---

## 特征与量纲（摘要）

- **30 维输入**：element(10) + testenv(2, z-score) + coldway(18)
- **Ti 余量**：`Ti = 100 − sum(10 元)`（A 模式）
- **Pareto 目标**：CLI 默认 **data1123** 量纲；内部转为 `ys.pt`/`fs.pt` 刻度优化；日志/JSON 逆变换回 data1123
- **FS 刻度**：`data1123` 的 `sr`/`FS`（如 `0.147`）≠ `dataOri2` 的 `fcr`（如 `14.7`）；勿混用

公式与常量见 [preprocess/PREPROCESS_datagnn.md](preprocess/PREPROCESS_datagnn.md)。

---

## 依赖

| 文件 | 适用范围 |
|------|----------|
| [`requirements.txt`](requirements.txt) | gnnDir + grd + Pareto + modelAll（Python 3.10） |
| [`symbolTorch/requirements.txt`](symbolTorch/requirements.txt) | 符号蒸馏（Python ≥ 3.11） |

核心：`torch`、`torch-geometric`、`numpy<2`、`pandas`。

---

File: preprocess/dataOri2.csv (part 1 of 2)
tem,fcr,Al,Zr,Sn,Mo,Cr,Nb,Si,V,Ta,Fe,T1,t1,T2,t2,T3,t3,C1_1,C1_2,C1_3,C2_1,C2_2,C2_3,C3_1,C3_2,C3_3,YS,FS,UTS,imgf,,,,
25,0,6.5,2,0,1,0,0,0.15,1,0,0,1020,1,-1,-1,-1,-1,1,0,0,0,0,0,0,0,0,1014.805,14.697,1369.012,0.65054,965.7821034,28.12046464,1291.993977,1.167228694
25,1000,6.5,2,0,1,0,0,0.15,1,0,0,1020,1,-1,-1,-1,-1,1,0,0,0,0,0,0,0,0,1201.408,8.770348,1552.339688,0.65054,2130.189401,87.2606438,2325.920273,0.943016826
25,1500,6.5,2,0,1,0,0,0.15,1,0,0,1020,1,-1,-1,-1,-1,1,0,0,0,0,0,0,0,0,1217.772,8.796732,1547.171923,0.65054,111.48,0.7729798,315.1366667,0.944321361
25,2000,6.5,2,0,1,0,0,0.15,1,0,0,1020,1,-1,-1,-1,-1,1,0,0,0,0,0,0,0,0,1308.47,8.119854,1568.574986,0.65054,,,,0.90954822
25,2500,6.5,2,0,1,0,0,0.15,1,0,0,1020,1,-1,-1,-1,-1,1,0,0,0,0,0,0,0,0,1346.9,9.730527,1612.882019,0.65054,,,,0.988136362
25,3000,6.5,2,0,1,0,0,0.15,1,0,0,1020,1,-1,-1,-1,-1,1,0,0,0,0,0,0,0,0,1359.723,7.688555,1550.179191,0.65054,,,,
25,3500,6.5,2,0,1,0,0,0.15,1,0,0,1020,1,-1,-1,-1,-1,1,0,0,0,0,0,0,0,0,1320.444,8.743894,1557.534968,0.65054,,,,
350,0,6.5,2,0,1,0,0,0.15,1,0,0,1020,1,-1,-1,-1,-1,1,0,0,0,0,0,0,0,0,749.29,12.501,972.6355036,0.65054,,,,
450,0,6.5,2,0,1,0,0,0.15,1,0,0,1020,1,-1,-1,-1,-1,1,0,0,0,0,0,0,0,0,609.088,9.303,933.3980912,0.65054,,,,
550,0,6.5,2,0,1,0,0,0.15,1,0,0,1020,1,-1,-1,-1,-1,1,0,0,0,0,0,0,0,0,641.512,22.889,844.034269,0.65054,,,,
25,0,6.5,2,0,1,0,0,0.15,1,0,0,1020,1,-1,-1,-1,-1,0,1,0,0,0,0,0,0,0,895.747974,20.7097973,1326.343426,0.46637,,,,
25,1500,6.5,2,0,1,0,0,0.15,1,0,0,1020,1,-1,-1,-1,-1,0,1,0,0,0,0,0,0,0,1027.362,9.420668,1450.134883,0.46637,,,,
25,2000,6.5,2,0,1,0,0,0.15,1,0,0,1020,1,-1,-1,-1,-1,0,1,0,0,0,0,0,0,0,1005.941,17.850515,1421.102856,0.46637,,,,
25,3000,6.5,2,0,1,0,0,0.15,1,0,0,1020,1,-1,-1,-1,-1,0,1,0,0,0,0,0,0,0,1155.404,15.339323,1395.397271,0.46637,,,,
25,3500,6.5,2,0,1,0,0,0.15,1,0,0,1020,1,-1,-1,-1,-1,0,1,0,0,0,0,0,0,0,1214.83,16.620665,1420.151642,0.46637,,,,
350,0,6.5,2,0,1,0,0,0.15,1,0,0,1020,1,-1,-1,-1,-1,0,1,0,0,0,0,0,0,0,583.294,32.407,895.0184649,0.46637,,,,
450,0,6.5,2,0,1,0,0,0.15,1,0,0,1020,1,-1,-1,-1,-1,0,1,0,0,0,0,0,0,0,486.15,32.108,861.590835,0.46637,,,,
550,0,6.5,2,0,1,0,0,0.15,1,0,0,1020,1,-1,-1,-1,-1,0,1,0,0,0,0,0,0,0,539.098,64.328,732.6290088,0.46637,,,,
25,0,6.5,2,0,1,0,0,0.15,1,0,0,1020,1,-1,-1,-1,-1,0,0,1,0,0,0,0,0,0,816.258752,30.2416763,1171.356749,0.72069,,,,
25,1500,6.5,2,0,1,0,0,0.15,1,0,0,1020,1,-1,-1,-1,-1,0,0,1,0,0,0,0,0,0,1047.098,11.417498,1296.721321,0.72069,,,,
25,2500,6.5,2,0,1,0,0,0.15,1,0,0,1020,1,-1,-1,-1,-1,0,0,1,0,0,0,0,0,0,1069.224,17.859633,1322.386776,0.72069,,,,
25,3000,6.5,2,0,1,0,0,0.15,1,0,0,1020,1,-1,-1,-1,-1,0,0,1,0,0,0,0,0,0,1064.848,13.181578,1268.921658,0.72069,,,,
25,3500,6.5,2,0,1,0,0,0.15,1,0,0,1020,1,-1,-1,-1,-1,0,0,1,0,0,0,0,0,0,1106.049,20.895525,1383.595212,0.72069,,,,
350,0,6.5,2,0,1,0,0,0.15,1,0,0,1020,1,-1,-1,-1,-1,0,0,1,0,0,0,0,0,0,422.784,51.194,770.7734244,0.72069,,,,
450,0,6.5,2,0,1,0,0,0.15,1,0,0,1020,1,-1,-1,-1,-1,0,0,1,0,0,0,0,0,0,415.676,46.48,744.0742777,0.72069,,,,
550,0,6.5,2,0,1,0,0,0.15,1,0,0,1020,1,-1,-1,-1,-1,0,0,1,0,0,0,0,0,0,388.3,66.313,639.4253814,0.72069,,,,
25,0,6.5,2,0,1,0,0,0.15,1,0,0,900,1,-1,-1,-1,-1,1,0,0,0,0,0,0,0,0,935.498142,22.290608,1366.575776,0.04354,,,,
25,1500,6.5,2,0,1,0,0,0.15,1,0,0,900,1,-1,-1,-1,-1,1,0,0,0,0,0,0,0,0,962.8904,9.846543,1474.096935,0.04354,,,,
25,2000,6.5,2,0,1,0,0,0.15,1,0,0,900,1,-1,-1,-1,-1,1,0,0,0,0,0,0,0,0,1022.841,16.386873,1562.551445,0.04354,,,,
25,3000,6.5,2,0,1,0,0,0.15,1,0,0,900,1,-1,-1,-1,-1,1,0,0,0,0,0,0,0,0,1157.346,18.48665,1566.989436,0.04354,,,,
25,3500,6.5,2,0,1,0,0,0.15,1,0,0,900,1,-1,-1,-1,-1,1,0,0,0,0,0,0,0,0,1234.281,18.206391,1594.54298,0.04354,,,,
350,0,6.5,2,0,1,0,0,0.15,1,0,0,900,1,-1,-1,-1,-1,1,0,0,0,0,0,0,0,0,580.288,27.403,1014.960958,0.04354,,,,
450,0,6.5,2,0,1,0,0,0.15,1,0,0,900,1,-1,-1,-1,-1,1,0,0,0,0,0,0,0,0,583.146,22.711,1021.238728,0.04354,,,,
550,0,6.5,2,0,1,0,0,0.15,1,0,0,900,1,-1,-1,-1,-1,1,0,0,0,0,0,0,0,0,554.812,35.185,847.5852513,0.04354,,,,
25,0,6.5,2,0,1,0,0,0.15,1,0,0,900,1,-1,-1,-1,-1,0,1,0,0,0,0,0,0,0,878.05437,30.5208093,1369.757235,0.12887,,,,
25,1500,6.5,2,0,1,0,0,0.15,1,0,0,900,1,-1,-1,-1,-1,0,1,0,0,0,0,0,0,0,1106.397,8.636941,1498.017931,0.12887,,,,
25,2000,6.5,2,0,1,0,0,0.15,1,0,0,900,1,-1,-1,-1,-1,0,1,0,0,0,0,0,0,0,1188.981,16.10919,1600.424328,0.12887,,,,
25,3000,6.5,2,0,1,0,0,0.15,1,0,0,900,1,-1,-1,-1,-1,0,1,0,0,0,0,0,0,0,1217.52,22.244476,1620.740763,0.12887,,,,
25,3500,6.5,2,0,1,0,0,0.15,1,0,0,900,1,-1,-1,-1,-1,0,1,0,0,0,0,0,0,0,1161.385,23.9503,1639.319253,0.12887,,,,
350,0,6.5,2,0,1,0,0,0.15,1,0,0,900,1,-1,-1,-1,-1,0,1,0,0,0,0,0,0,0,518.602,27.385,984.225775,0.12887,,,,
450,0,6.5,2,0,1,0,0,0.15,1,0,0,900,1,-1,-1,-1,-1,0,1,0,0,0,0,0,0,0,494.66,30.5483636,933.4393652,0.12887,,,,
550,0,6.5,2,0,1,0,0,0.15,1,0,0,900,1,-1,-1,-1,-1,0,1,0,0,0,0,0,0,0,551.536,51.964,781.7161188,0.12887,,,,
25,0,6.5,2,0,1,0,0,0.15,1,0,0,900,1,-1,-1,-1,-1,0,0,1,0,0,0,0,0,0,905.6396,29.6198232,1373.433465,0.02717,,,,
25,1500,6.5,2,0,1,0,0,0.15,1,0,0,900,1,-1,-1,-1,-1,0,0,1,0,0,0,0,0,0,989.5025,10.1885687,1488.678158,0.02717,,,,
25,2000,6.5,2,0,1,0,0,0.15,1,0,0,900,1,-1,-1,-1,-1,0,0,1,0,0,0,0,0,0,1193.511,16.604994,1513.126096,0.02717,,,,
25,3000,6.5,2,0,1,0,0,0.15,1,0,0,900,1,-1,-1,-1,-1,0,0,1,0,0,0,0,0,0,1149.382,21.697745,1544.399125,0.02717,,,,
25,3500,6.5,2,0,1,0,0,0.15,1,0,0,900,1,-1,-1,-1,-1,0,0,1,0,0,0,0,0,0,1260.286,26.85272,1595.751843,0.02717,,,,
350,0,6.5,2,0,1,0,0,0.15,1,0,0,900,1,-1,-1,-1,-1,0,0,1,0,0,0,0,0,0,482.3,32.994,919.3178885,0.02717,,,,
450,0,6.5,2,0,1,0,0,0.15,1,0,0,900,1,-1,-1,-1,-1,0,0,1,0,0,0,0,0,0,449.286,34.388,877.7823978,0.02717,,,,
550,0,6.5,2,0,1,0,0,0.15,1,0,0,900,1,-1,-1,-1,-1,0,0,1,0,0,0,0,0,0,424.71,64.743,741.4875492,0.02717,,,,
25,0,6.5,2,0,1,0,0,0.15,1,0,0,800,1,-1,-1,-1,-1,0,1,0,0,0,0,0,0,0,910.983714,24.1332981,1392.098809,0.06414,,,,
25,1500,6.5,2,0,1,0,0,0.15,1,0,0,800,1,-1,-1,-1,-1,0,1,0,0,0,0,0,0,0,1094.433,9.137458,1498.404726,0.06414,,,,
25,2000,6.5,2,0,1,0,0,0.15,1,0,0,800,1,-1,-1,-1,-1,0,1,0,0,0,0,0,0,0,1215.845,16.43988,1581.12577,0.06414,,,,
25,3000,6.5,2,0,1,0,0,0.15,1,0,0,800,1,-1,-1,-1,-1,0,1,0,0,0,0,0,0,0,1253.824,22.5263221,1631.921938,0.06414,,,,
25,3500,6.5,2,0,1,0,0,0.15,1,0,0,800,1,-1,-1,-1,-1,0,1,0,0,0,0,0,0,0,1299.018,20.658754,1683.680888,0.06414,,,,
350,0,6.5,2,0,1,0,0,0.15,1,0,0,800,1,-1,-1,-1,-1,0,1,0,0,0,0,0,0,0,459.938,27.807,948.0763796,0.06414,,,,
450,0,6.5,2,0,1,0,0,0.15,1,0,0,800,1,-1,-1,-1,-1,0,1,0,0,0,0,0,0,0,446.33,30.604,963.0072525,0.06414,,,,
550,0,6.5,2,0,1,0,0,0.15,1,0,0,800,1,-1,-1,-1,-1,0,1,0,0,0,0,0,0,0,488.056,41.602,775.0534548,0.06414,,,,
25,0,6,4,2,2,0,0,0.1,0,0,0,1050,1,-1,-1,-1,-1,0,1,0,0,0,0,0,0,0,884.18357,20.3353179,1302.130054,0.74305,,,,
25,1500,6,4,2,2,0,0,0.1,0,0,0,1050,1,-1,-1,-1,-1,0,1,0,0,0,0,0,0,0,1012.071,10.2971263,1410.699071,0.74305,,,,
25,2000,6,4,2,2,0,0,0.1,0,0,0,1050,1,-1,-1,-1,-1,0,1,0,0,0,0,0,0,0,1080.189,16.264172,1469.124891,0.74305,,,,
25,2500,6,4,2,2,0,0,0.1,0,0,0,1050,1,-1,-1,-1,-1,0,1,0,0,0,0,0,0,0,1131.799,17.784171,1506.34111,0.74305,,,,
25,3000,6,4,2,2,0,0,0.1,0,0,0,1050,1,-1,-1,-1,-1,0,1,0,0,0,0,0,0,0,1136.685,21.166777,1470.122295,0.74305,,,,
25,3500,6,4,2,2,0,0,0.1,0,0,0,1050,1,-1,-1,-1,-1,0,1,0,0,0,0,0,0,0,1209.621,15.40752,1461.616185,0.74305,,,,
350,0,6,4,2,2,0,0,0.1,0,0,0,1050,1,-1,-1,-1,-1,0,1,0,0,0,0,0,0,0,472.314,25.298,892.3166441,0.74305,,,,
450,0,6,4,2,2,0,0,0.1,0,0,0,1050,1,-1,-1,-1,-1,0,1,0,0,0,0,0,0,0,464.032,24.407,852.3372908,0.74305,,,,
550,0,6,4,2,2,0,0,0.1,0,0,0,1050,1,-1,-1,-1,-1,0,1,0,0,0,0,0,0,0,502.362,42.709,890.3173471,0.74305,,,,
25,0,6,4,2,2,0,0,0.1,0,0,0,1000,1,-1,-1,-1,-1,0,1,0,0,0,0,0,0,0,925.834876,18.0359483,1329.437327,0.58825,,,,
25,1500,6,4,2,2,0,0,0.1,0,0,0,1000,1,-1,-1,-1,-1,0,1,0,0,0,0,0,0,0,1196.769,8.960363,1519.706032,0.58825,,,,
25,2000,6,4,2,2,0,0,0.1,0,0,0,1000,1,-1,-1,-1,-1,0,1,0,0,0,0,0,0,0,1155.131,14.586642,1478.409895,0.58825,,,,
25,3000,6,4,2,2,0,0,0.1,0,0,0,1000,1,-1,-1,-1,-1,0,1,0,0,0,0,0,0,0,1123.552,20.42286,1510.304459,0.58825,,,,
25,3500,6,4,2,2,0,0,0.1,0,0,0,1000,1,-1,-1,-1,-1,0,1,0,0,0,0,0,0,0,1367.632,18.821157,1581.829925,0.58825,,,,
350,0,6,4,2,2,0,0,0.1,0,0,0,1000,1,-1,-1,-1,-1,0,1,0,0,0,0,0,0,0,492.352,23.506,916.1632142,0.58825,,,,
450,0,6,4,2,2,0,0,0.1,0,0,0,1000,1,-1,-1,-1,-1,0,1,0,0,0,0,0,0,0,519.106,27.098,909.0603632,0.58825,,,,
550,0,6,4,2,2,0,0,0.1,0,0,0,1000,1,-1,-1,-1,-1,0,1,0,0,0,0,0,0,0,653.972,33.285,874.0010836,0.58825,,,,
25,0,6,4,2,2,0,0,0.1,0,0,0,980,1,590,8,-1,-1,0,1,0,0,0,1,0,0,0,1040.814646,23.8930004,1441.536682,0.15726,,,,
25,1500,6,4,2,2,0,0,0.1,0,0,0,980,1,590,8,-1,-1,0,1,0,0,0,1,0,0,0,1150.069,8.375568,1436.1501,0.15726,,,,
25,2000,6,4,2,2,0,0,0.1,0,0,0,980,1,590,8,-1,-1,0,1,0,0,0,1,0,0,0,1199.786,15.406569,1523.036071,0.15726,,,,
25,2500,6,4,2,2,0,0,0.1,0,0,0,980,1,590,8,-1,-1,0,1,0,0,0,1,0,0,0,1324.419,21.912882,1620.934356,0.15726,,,,
25,3500,6,4,2,2,0,0,0.1,0,0,0,980,1,590,8,-1,-1,0,1,0,0,0,1,0,0,0,1360.015,21.664128,1598.170229,0.15726,,,,
350,0,6,4,2,2,0,0,0.1,0,0,0,980,1,590,8,-1,-1,0,1,0,0,0,1,0,0,0,731.916,23.498,970.3300676,0.15726,,,,
450,0,6,4,2,2,0,0,0.1,0,0,0,980,1,590,8,-1,-1,0,1,0,0,0,1,0,0,0,534.518,28.103,973.2658264,0.15726,,,,
550,0,6,4,2,2,0,0,0.1,0,0,0,980,1,590,8,-1,-1,0,1,0,0,0,1,0,0,0,504.158,33.107,912.5219433,0.15726,,,,
25,0,6,4,2,2,0,0,0.1,0,0,0,960,1,590,8,-1,-1,0,1,0,0,0,1,0,0,0,1056.257568,22.5408615,1480.674276,0.13005,,,,
25,1500,6,4,2,2,0,0,0.1,0,0,0,960,1,590,8,-1,-1,0,1,0,0,0,1,0,0,0,1211.395,10.043898,1517.91588,0.13005,,,,
25,2000,6,4,2,2,0,0,0.1,0,0,0,960,1,590,8,-1,-1,0,1,0,0,0,1,0,0,0,1231.752,16.921885,1587.982988,0.13005,,,,
25,3000,6,4,2,2,0,0,0.1,0,0,0,960,1,590,8,-1,-1,0,1,0,0,0,1,0,0,0,1382.17,21.645717,1642.033127,0.13005,,,,
25,3500,6,4,2,2,0,0,0.1,0,0,0,960,1,590,8,-1,-1,0,1,0,0,0,1,0,0,0,1258.04,21.451689,1637.350929,0.13005,,,,
350,0,6,4,2,2,0,0,0.1,0,0,0,960,1,590,8,-1,-1,0,1,0,0,0,1,0,0,0,485.432,28.699,1068.070054,0.13005,,,,
450,0,6,4,2,2,0,0,0.1,0,0,0,960,1,590,8,-1,-1,0,1,0,0,0,1,0,0,0,488.336,26.497,1009.215858,0.13005,,,,
550,0,6,4,2,2,0,0,0.1,0,0,0,960,1,590,8,-1,-1,0,1,0,0,0,1,0,0,0,456.518,29.904,950.9829957,0.13005,,,,
25,0,6,4,2,2,0,0,0.1,0,0,0,960,1,590,8,-1,-1,1,0,0,0,0,1,0,0,0,1239.56919,14.368563,1591.125261,0.22595,,,,
25,2000,6,4,2,2,0,0,0.1,0,0,0,960,1,590,8,-1,-1,1,0,0,0,0,1,0,0,0,1451.33,14.612354,1726.242325,0.22595,,,,
25,2500,6,4,2,2,0,0,0.1,0,0,0,960,1,590,8,-1,-1,1,0,0,0,0,1,0,0,0,1521.496,21.174482,1722.913905,0.22595,,,,
25,3000,6,4,2,2,0,0,0.1,0,0,0,960,1,590,8,-1,-1,1,0,0,0,0,1,0,0,0,1536.782,15.444307,1728.985895,0.22595,,,,
350,0,6,4,2,2,0,0,0.1,0,0,0,960,1,590,8,-1,-1,1,0,0,0,0,1,0,0,0,778.148,20.896,1184.301062,0.22595,,,,
450,0,6,4,2,2,0,0,0.1,0,0,0,960,1,590,8,-1,-1,1,0,0,0,0,1,0,0,0,514.558,24.29,894.0411613,0.22595,,,,
550,0,6,4,2,2,0,0,0.1,0,0,0,960,1,590,8,-1,-1,1,0,0,0,0,1,0,0,0,636.53,24.008,999.097537,0.22595,,,,
25,0,6,4,2,2,0,0,0.1,0,0,0,990,1,-1,-1,-1,-1,1,0,0,0,0,0,0,0,0,939.249436,22.9790594,1284.085363,0.16265,,,,
25,2000,6,4,2,2,0,0,0.1,0,0,0,990,1,-1,-1,-1,-1,1,0,0,0,0,0,0,0,0,1334.106,14.9769006,1528.506411,0.16265,,,,
25,2500,6,4,2,2,0,0,0.1,0,0,0,990,1,-1,-1,-1,-1,1,0,0,0,0,0,0,0,0,1425.487,20.6273661,1613.929091,0.16265,,,,
25,3000,6,4,2,2,0,0,0.1,0,0,0,990,1,-1,-1,-1,-1,1,0,0,0,0,0,0,0,0,1373.082,23.7341519,1557.309866,0.16265,,,,
25,4000,6,4,2,2,0,0,0.1,0,0,0,990,1,-1,-1,-1,-1,1,0,0,0,0,0,0,0,0,1268.481,23.683758,1509.342051,0.16265,,,,
350,0,6,4,2,2,0,0,0.1,0,0,0,990,1,-1,-1,-1,-1,1,0,0,0,0,0,0,0,0,618.394,30.494,1069.479137,0.16265,,,,
450,0,6,4,2,2,0,0,0.1,0,0,0,990,1,-1,-1,-1,-1,1,0,0,0,0,0,0,0,0,595.808,21.301,1037.313478,0.16265,,,,
550,0,6,4,2,2,0,0,0.1,0,0,0,990,1,-1,-1,-1,-1,1,0,0,0,0,0,0,0,0,581.058,26.406,879.1675829,0.16265,,,,
25,0,6,4,2,2,0,0,0.1,0,0,0,1030,1,-1,-1,-1,-1,0,1,0,0,0,0,0,0,0,1169.022264,12.5336491,1503.22111,0.3876,,,,
25,1500,6,4,2,2,0,0,0.1,0,0,0,1030,1,-1,-1,-1,-1,0,1,0,0,0,0,0,0,0,1310.349,14.9096413,1500.396335,0.3876,,,,
25,2000,6,4,2,2,0,0,0.1,0,0,0,1030,1,-1,-1,-1,-1,0,1,0,0,0,0,0,0,0,1251.614,14.7573739,1409.081787,0.3876,,,,
25,2500,6,4,2,2,0,0,0.1,0,0,0,1030,1,-1,-1,-1,-1,0,1,0,0,0,0,0,0,0,1364.023,16.4686615,1466.64874,0.3876,,,,
25,3000,6,4,2,2,0,0,0.1,0,0,0,1030,1,-1,-1,-1,-1,0,1,0,0,0,0,0,0,0,1397.537,14.7947718,1493.574559,0.3876,,,,
25,4000,6,4,2,2,0,0,0.1,0,0,0,1030,1,-1,-1,-1,-1,0,1,0,0,0,0,0,0,0,1405.862,18.6203934,1535.476926,0.3876,,,,
350,0,6,4,2,2,0,0,0.1,0,0,0,1030,1,-1,-1,-1,-1,0,1,0,0,0,0,0,0,0,447.404,24.407,864.1426351,0.3876,,,,
450,0,6,4,2,2,0,0,0.1,0,0,0,1030,1,-1,-1,-1,-1,0,1,0,0,0,0,0,0,0,495.972,38.705,903.9869157,0.3876,,,,
550,0,6,4,2,2,0,0,0.1,0,0,0,1030,1,-1,-1,-1,-1,0,1,0,0,0,0,0,0,0,464.286,47.191,830.4391658,0.3876,,,,
25,0,3,0,3,0,3,0,0,15,0,0,800,0.25,540,12,-1,-1,0,1,0,0,0,1,0,0,0,1021.28,37.8727758,1320.033722,0.45716,,,,
25,2000,3,0,3,0,3,0,0,15,0,0,800,0.25,540,12,-1,-1,0,1,0,0,0,1,0,0,0,1634.50913,27.5338332,1745.114222,0.45716,,,,
25,3000,3,0,3,0,3,0,0,15,0,0,800,0.25,540,12,-1,-1,0,1,0,0,0,1,0,0,0,1679.424002,18.8269115,1759.266855,0.45716,,,,
25,4000,3,0,3,0,3,0,0,15,0,0,800,0.25,540,12,-1,-1,0,1,0,0,0,1,0,0,0,1619.61523,16.3049554,1793.936511,0.45716,,,,
350,0,3,0,3,0,3,0,0,15,0,0,800,0.25,540,12,-1,-1,0,1,0,0,0,1,0,0,0,895.79,13.7045,1286.702949,0.45716,,,,
450,0,3,0,3,0,3,0,0,15,0,0,800,0.25,540,12,-1,-1,0,1,0,0,0,1,0,0,0,680.064,48.9592,1774.1,0.45716,,,,
550,0,3,0,3,0,3,0,0,15,0,0,800,0.25,540,12,-1,-1,0,1,0,0,0,1,0,0,0,675.57,56.7417,931.38,0.45716,,,,
25,0,3,0,3,0,3,0,0,15,0,0,930,0.25,540,12,-1,-1,0,1,0,0,0,1,0,0,0,1087.68,22.0768873,1388.236162,0.55685,,,,
25,2000,3,0,3,0,3,0,0,15,0,0,930,0.25,540,12,-1,-1,0,1,0,0,0,1,0,0,0,1791.922325,28.925749,1877.471703,0.55685,,,,
25,3000,3,0,3,0,3,0,0,15,0,0,930,0.25,540,12,-1,-1,0,1,0,0,0,1,0,0,0,1952.659486,15.1893537,2019.449578,0.55685,,,,
25,4000,3,0,3,0,3,0,0,15,0,0,930,0.25,540,12,-1,-1,0,1,0,0,0,1,0,0,0,1800.70739,13.4386081,1981.953553,0.55685,,,,
350,0,3,0,3,0,3,0,0,15,0,0,930,0.25,540,12,-1,-1,0,1,0,0,0,1,0,0,0,879.98,22.1689,1457.377408,0.55685,,,,
450,0,3,0,3,0,3,0,0,15,0,0,930,0.25,540,12,-1,-1,0,1,0,0,0,1,0,0,0,844.56,49.1432,1767.966667,0.55685,,,,
550,0,3,0,3,0,3,0,0,15,0,0,930,0.25,540,12,-1,-1,0,1,0,0,0,1,0,0,0,642.092,56.7711,838.1433333,0.55685,,,,
25,0,3,0,3,0,3,0,0,15,0,0,800,0.25,440,16,-1,-1,1,0,0,0,0,1,0,0,0,1441.1,9.244429,1613.242451,0.46383,,,,
25,2000,3,0,3,0,3,0,0,15,0,0,800,0.25,440,16,-1,-1,1,0,0,0,0,1,0,0,0,1964.996418,11.496907,2172.718466,0.46383,,,,
25,3000,3,0,3,0,3,0,0,15,0,0,800,0.25,440,16,-1,-1,1,0,0,0,0,1,0,0,0,2123.21862,9.3296808,2325.920273,0.46383,,,,
25,4000,3,0,3,0,3,0,0,15,0,0,800,0.25,440,16,-1,-1,1,0,0,0,0,1,0,0,0,1895.604304,10.8734678,2273.302342,0.46383,,,,
350,0,3,0,3,0,3,0,0,15,0,0,800,0.25,440,16,-1,-1,1,0,0,0,0,1,0,0,0,1231.9,8.8471,1547.058662,0.46383,,,,
450,0,3,0,3,0,3,0,0,15,0,0,800,0.25,440,16,-1,-1,1,0,0,0,0,1,0,0,0,1109.62,12.5087,1429.997019,0.46383,,,,
550,0,3,0,3,0,3,0,0,15,0,0,800,0.25,440,16,-1,-1,1,0,0,0,0,1,0,0,0,604.666,56.0891,893.1333333,0.46383,,,,
25,0,3,0,3,0,3,0,0,15,0,0,800,0.25,560,16,-1,-1,1,0,0,0,0,1,0,0,0,1060.9,33.4168692,1349.087478,0.62349,,,,
25,2000,3,0,3,0,3,0,0,15,0,0,800,0.25,560,16,-1,-1,1,0,0,0,0,1,0,0,0,1713.431353,20.6730297,1829.400034,0.62349,,,,
25,3500,3,0,3,0,3,0,0,15,0,0,800,0.25,560,16,-1,-1,1,0,0,0,0,1,0,0,0,2130.189401,8.629809,2320.548901,0.62349,,,,
25,4000,3,0,3,0,3,0,0,15,0,0,800,0.25,560,16,-1,-1,1,0,0,0,0,1,0,0,0,1754.216327,16.3783424,1791.985433,0.62349,,,,
350,0,3,0,3,0,3,0,0,15,0,0,800,0.25,560,16,-1,-1,1,0,0,0,0,1,0,0,0,838.7,21.7434,1366.941977,0.62349,,,,
450,0,3,0,3,0,3,0,0,15,0,0,800,0.25,560,16,-1,-1,1,0,0,0,0,1,0,0,0,760.102,49.808,1774.1,0.62349,,,,
550,0,3,0,3,0,3,0,0,15,0,0,800,0.25,560,16,-1,-1,1,0,0,0,0,1,0,0,0,646.716,55.313,956.93,0.62349,,,,
25,0,3,0,3,0,3,0,0,15,0,0,800,0.25,650,12,-1,-1,1,0,0,0,0,1,0,0,0,824.982,82.6936892,1187.708934,0.31328,,,,
25,2000,3,0,3,0,3,0,0,15,0,0,800,0.25,650,12,-1,-1,1,0,0,0,0,1,0,0,0,1485.818276,26.4796712,1541.919467,0.31328,,,,
25,3500,3,0,3,0,3,0,0,15,0,0,800,0.25,650,12,-1,-1,1,0,0,0,0,1,0,0,0,1446.775969,23.6825707,1579.307342,0.31328,,,,
25,4000,3,0,3,0,3,0,0,15,0,0,800,0.25,650,12,-1,-1,1,0,0,0,0,1,0,0,0,911.1902832,29.3313751,928.7000092,0.31328,,,,
350,0,3,0,3,0,3,0,0,15,0,0,800,0.25,650,12,-1,-1,1,0,0,0,0,1,0,0,0,576.354,33.7998,1301.4,0.31328,,,,
450,0,3,0,3,0,3,0,0,15,0,0,800,0.25,650,12,-1,-1,1,0,0,0,0,1,0,0,0,599.914,34.7202,1286.085787,0.31328,,,,
550,0,3,0,3,0,3,0,0,15,0,0,800,0.25,650,12,-1,-1,1,0,0,0,0,1,0,0,0,474.95,51.4831,763.8933333,0.31328,,,,
25,0,3,0,3,0,3,0,0,15,0,0,800,0.25,710,12,-1,-1,1,0,0,0,0,1,0,0,0,773.11,87.2606438,1056.53636,0.15028,,,,
25,2000,3,0,3,0,3,0,0,15,0,0,800,0.25,710,12,-1,-1,1,0,0,0,0,1,0,0,0,1414.194977,26.5707052,1450.372909,0.15028,,,,
25,3000,3,0,3,0,3,0,0,15,0,0,800,0.25,710,12,-1,-1,1,0,0,0,0,1,0,0,0,1482.929115,26.3042154,1523.165024,0.15028,,,,
25,4000,3,0,3,0,3,0,0,15,0,0,800,0.25,710,12,-1,-1,1,0,0,0,0,1,0,0,0,704.5142909,24.3932382,906.7351132,0.15028,,,,
350,0,3,0,3,0,3,0,0,15,0,0,800,0.25,710,12,-1,-1,1,0,0,0,0,1,0,0,0,575.546,47.2342,1405.2,0.15028,,,,
450,0,3,0,3,0,3,0,0,15,0,0,800,0.25,710,12,-1,-1,1,0,0,0,0,1,0,0,0,551.12,32.5057,1403.274608,0.15028,,,,
550,0,3,0,3,0,3,0,0,15,0,0,800,0.25,710,12,-1,-1,1,0,0,0,0,1,0,0,0,449.558,49.6469,744.9666667,0.15028,,,,
25,0,3,0,0,0,0,0,0,10,0,2,755,2,520,8,-1,-1,1,0,0,0,1,0,0,0,0,1105.189698,25.3087428,1336.261207,0.08862,,,,
25,2000,3,0,0,0,0,0,0,10,0,2,755,2,520,8,-1,-1,1,0,0,0,1,0,0,0,0,1400.636,15.5354604,1512.297928,0.08862,,,,
25,3000,3,0,0,0,0,0,0,10,0,2,755,2,520,8,-1,-1,1,0,0,0,1,0,0,0,0,1394.502,16.04658,1594.369396,0.08862,,,,
25,4000,3,0,0,0,0,0,0,10,0,2,755,2,520,8,-1,-1,1,0,0,0,1,0,0,0,0,1449.145,18.4586493,1630.734135,0.08862,,,,
350,0,3,0,0,0,0,0,0,10,0,2,755,2,520,8,-1,-1,1,0,0,0,1,0,0,0,0,700.94,26.307,967.6448282,0.08862,,,,
450,0,3,0,0,0,0,0,0,10,0,2,755,2,520,8,-1,-1,1,0,0,0,1,0,0,0,0,638.372,64.702,829.9352124,0.08862,,,,
550,0,3,0,0,0,0,0,0,10,0,2,755,2,520,8,-1,-1,1,0,0,0,1,0,0,0,0,333.254,66.38,464.1293498,0.08862,,,,
25,0,3,0,0,0,0,0,0,10,0,2,755,2,520,8,755,2,1,0,0,0,1,0,1,0,0,1150.022364,15.8644093,1373.637909,0.09466,,,,
25,2000,3,0,0,0,0,0,0,10,0,2,755,2,520,8,755,2,1,0,0,0,1,0,1,0,0,1296.481,16.134813,1436.066711,0.09466,,,,
25,2500,3,0,0,0,0,0,0,10,0,2,755,2,520,8,755,2,1,0,0,0,1,0,1,0,0,1309.795,15.263004,1505.901598,0.09466,,,,
25,3000,3,0,0,0,0,0,0,10,0,2,755,2,520,8,755,2,1,0,0,0,1,0,1,0,0,1351.212,17.803024,1540.737373,0.09466,,,,
25,4000,3,0,0,0,0,0,0,10,0,2,755,2,520,8,755,2,1,0,0,0,1,0,1,0,0,1517.153,16.736363,1698.159819,0.09466,,,,
350,0,3,0,0,0,0,0,0,10,0,2,755,2,520,8,755,2,1,0,0,0,1,0,1,0,0,709.668,31.002,997.3222442,0.09466,,,,
450,0,3,0,0,0,0,0,0,10,0,2,755,2,520,8,755,2,1,0,0,0,1,0,1,0,0,587.84,60.086,747.5675618,0.09466,,,,
550,0,3,0,0,0,0,0,0,10,0,2,755,2,520,8,755,2,1,0,0,0,1,0,1,0,0,328.098,65.592,427.3497913,0.09466,,,,
25,0,3,0,0,0,0,0,0,10,0,2,830,0.42,-1,-1,-1,-1,1,0,0,0,0,0,0,0,0,419.367664,29.8945265,1250.86225,0.25373,,,,
25,2500,3,0,0,0,0,0,0,10,0,2,830,0.42,-1,-1,-1,-1,1,0,0,0,0,0,0,0,0,383.0036,16.72282,1031.826107,0.25373,,,,
25,3000,3,0,0,0,0,0,0,10,0,2,830,0.42,-1,-1,-1,-1,1,0,0,0,0,0,0,0,0,469.9489,23.739066,1072.705607,0.25373,,,,
25,3500,3,0,0,0,0,0,0,10,0,2,830,0.42,-1,-1,-1,-1,1,0,0,0,0,0,0,0,0,733.0532,27.917626,1106.643987,0.25373,,,,
25,4000,3,0,0,0,0,0,0,10,0,2,830,0.42,-1,-1,-1,-1,1,0,0,0,0,0,0,0,0,717.7625,22.157258,1072.319793,0.25373,,,,
350,0,3,0,0,0,0,0,0,10,0,2,830,0.42,-1,-1,-1,-1,1,0,0,0,0,0,0,0,0,501.3484175,28.379,881.6712004,0.25373,,,,
450,0,3,0,0,0,0,0,0,10,0,2,830,0.42,-1,-1,-1,-1,1,0,0,0,0,0,0,0,0,768.994,14.042,1113.898376,0.25373,,,,
550,0,3,0,0,0,0,0,0,10,0,2,830,0.42,-1,-1,-1,-1,1,0,0,0,0,0,0,0,0,385.498,63.605,511.8117882,0.25373,,,,
25,0,3,0,0,0,0,0,0,10,0,2,940,0.42,-1,-1,-1,-1,1,0,0,0,0,0,0,0,0,447.85564,31.2521362,1225.33749,0.12899,,,,
25,2000,3,0,0,0,0,0,0,10,0,2,940,0.42,-1,-1,-1,-1,1,0,0,0,0,0,0,0,0,517.4629,15.158641,1022.983088,0.12899,,,,
25,3000,3,0,0,0,0,0,0,10,0,2,940,0.42,-1,-1,-1,-1,1,0,0,0,0,0,0,0,0,735.7459,25.2797723,1135.20102,0.12899,,,,
25,3500,3,0,0,0,0,0,0,10,0,2,940,0.42,-1,-1,-1,-1,1,0,0,0,0,0,0,0,0,700.1441,28.10925,1144.429806,0.12899,,,,
25,4000,3,0,0,0,0,0,0,10,0,2,940,0.42,-1,-1,-1,-1,1,0,0,0,0,0,0,0,0,618.9259,26.869836,1114.217611,0.12899,,,,
25,4500,3,0,0,0,0,0,0,10,0,2,940,0.42,-1,-1,-1,-1,1,0,0,0,0,0,0,0,0,773.7419,26.163255,1093.688124,0.12899,,,,
350,0,3,0,0,0,0,0,0,10,0,2,940,0.42,-1,-1,-1,-1,1,0,0,0,0,0,0,0,0,633.4028444,25.198,911.7960661,0.12899,,,,
450,0,3,0,0,0,0,0,0,10,0,2,940,0.42,-1,-1,-1,-1,1,0,0,0,0,0,0,0,0,715.034,10.412,1081.780049,0.12899,,,,
550,0,3,0,0,0,0,0,0,10,0,2,940,0.42,-1,-1,-1,-1,1,0,0,0,0,0,0,0,0,394.558,66.485,520.5652262,0.12899,,,,
25,0,3,0,0,0,0,0,0,10,0,2,840,0.42,-1,-1,-1,-1,0,1,0,0,0,0,0,0,0,1072.3312,23.597553,1359.343019,0.15189,,,,
25,1000,3,0,0,0,0,0,0,10,0,2,840,0.42,-1,-1,-1,-1,0,1,0,0,0,0,0,0,0,1170.325,9.542053,1494.622562,0.15189,,,,
25,2000,3,0,0,0,0,0,0,10,0,2,840,0.42,-1,-1,-1,-1,0,1,0,0,0,0,0,0,0,1201.148,16.239353,1491.924059,0.15189,,,,
25,2500,3,0,0,0,0,0,0,10,0,2,840,0.42,-1,-1,-1,-1,0,1,0,0,0,0,0,0,0,1404.345,17.925858,1463.206171,0.15189,,,,
25,3000,3,0,0,0,0,0,0,10,0,2,840,0.42,-1,-1,-1,-1,0,1,0,0,0,0,0,0,0,1465.404,13.754809,1703.572458,0.15189,,,,
25,3500,3,0,0,0,0,0,0,10,0,2,840,0.42,-1,-1,-1,-1,0,1,0,0,0,0,0,0,0,1433.147,14.825214,1599.918188,0.15189,,,,
350,0,3,0,0,0,0,0,0,10,0,2,840,0.42,-1,-1,-1,-1,0,1,0,0,0,0,0,0,0,712.842,33.394,934.0949487,0.15189,,,,
450,0,3,0,0,0,0,0,0,10,0,2,840,0.42,-1,-1,-1,-1,0,1,0,0,0,0,0,0,0,660.822,46.12,864.8917837,0.15189,,,,
550,0,3,0,0,0,0,0,0,10,0,2,840,0.42,-1,-1,-1,-1,0,1,0,0,0,0,0,0,0,366.118,66.294,514.724065,0.15189,,,,
25,0,3,0,0,0,0,0,0,10,0,2,840,0.42,-1,-1,-1,-1,0,0,1,0,0,0,0,0,0,849.171118,46.2988294,1207.82586,0.46724,,,,
25,1500,3,0,0,0,0,0,0,10,0,2,840,0.42,-1,-1,-1,-1,0,0,1,0,0,0,0,0,0,1023.042,10.198654,1288.249953,0.46724,,,,
25,2500,3,0,0,0,0,0,0,10,0,2,840,0.42,-1,-1,-1,-1,0,0,1,0,0,0,0,0,0,1012.503,18.002277,1329.575632,0.46724,,,,
25,3000,3,0,0,0,0,0,0,10,0,2,840,0.42,-1,-1,-1,-1,0,0,1,0,0,0,0,0,0,1081.555,26.142791,1338.441734,0.46724,,,,
25,3500,3,0,0,0,0,0,0,10,0,2,840,0.42,-1,-1,-1,-1,0,0,1,0,0,0,0,0,0,1074.238,26.31049,1344.612162,0.46724,,,,
350,0,3,0,0,0,0,0,0,10,0,2,840,0.42,-1,-1,-1,-1,0,0,1,0,0,0,0,0,0,515.652,50.191,845.6149198,0.46724,,,,
450,0,3,0,0,0,0,0,0,10,0,2,840,0.42,-1,-1,-1,-1,0,0,1,0,0,0,0,0,0,431.242,65.496,690.1941283,0.46724,,,,
550,0,3,0,0,0,0,0,0,10,0,2,840,0.42,-1,-1,-1,-1,0,0,1,0,0,0,0,0,0,329.792,66.397,429.9482549,0.46724,,,,
25,0,6,0,0,2.5,1.5,0,0.3,0,0,0.5,800,2,-1,-1,-1,-1,0,1,0,0,0,0,0,0,0,1018.68,50.3490922,1354.783771,0.02583,,,,
25,2000,6,0,0,2.5,1.5,0,0.3,0,0,0.5,800,2,-1,-1,-1,-1,0,1,0,0,0,0,0,0,0,1325.464634,27.381282,1579.810363,0.02583,,,,
25,3500,6,0,0,2.5,1.5,0,0.3,0,0,0.5,800,2,-1,-1,-1,-1,0,1,0,0,0,0,0,0,0,1523.631448,35.4066435,1662.529618,0.02583,,,,
25,4000,6,0,0,2.5,1.5,0,0.3,0,0,0.5,800,2,-1,-1,-1,-1,0,1,0,0,0,0,0,0,0,1699.038696,28.7454641,1816.214766,0.02583,,,,
350,0,6,0,0,2.5,1.5,0,0.3,0,0,0.5,800,2,-1,-1,-1,-1,0,1,0,0,0,0,0,0,0,661.482,24.912,1307.699135,0.02583,,,,
450,0,6,0,0,2.5,1.5,0,0.3,0,0,0.5,800,2,-1,-1,-1,-1,0,1,0,0,0,0,0,0,0,552.808,23.3862,1306.800801,0.02583,,,,
550,0,6,0,0,2.5,1.5,0,0.3,0,0,0.5,800,2,-1,-1,-1,-1,0,1,0,0,0,0,0,0,0,557.464,52.0052,1380.666667,0.02583,,,,
25,0,6,0,0,2.5,1.5,0,0.3,0,0,0.5,800,2,-1,-1,-1,-1,0,1,0,0,0,0,0,0,0,1083.6,39.1545931,1421.742729,0.10863,,,,
25,2000,6,0,0,2.5,1.5,0,0.3,0,0,0.5,800,2,-1,-1,-1,-1,0,1,0,0,0,0,0,0,0,1383.717333,25.1704635,1657.144671,0.10863,,,,
25,3000,6,0,0,2.5,1.5,0,0.3,0,0,0.5,800,2,-1,-1,-1,-1,0,1,0,0,0,0,0,0,0,1544.910477,15.838752,1689.062585,0.10863,,,,
25,4000,6,0,0,2.5,1.5,0,0.3,0,0,0.5,800,2,-1,-1,-1,-1,0,1,0,0,0,0,0,0,0,1914.766194,24.5892588,1967.419321,0.10863,,,,
350,0,6,0,0,2.5,1.5,0,0.3,0,0,0.5,800,2,-1,-1,-1,-1,0,1,0,0,0,0,0,0,0,665.364,25.1305,1388.827759,0.10863,,,,
450,0,6,0,0,2.5,1.5,0,0.3,0,0,0.5,800,2,-1,-1,-1,-1,0,1,0,0,0,0,0,0,0,596.106,51.0219,1382.566667,0.10863,,,,
550,0,6,0,0,2.5,1.5,0,0.3,0,0,0.5,800,2,-1,-1,-1,-1,0,1,0,0,0,0,0,0,0,661.544,48.2359,1638.566667,0.10863,,,,
25,0,6,0,0,2.5,1.5,0,0.3,0,0,0.5,880,2,-1,-1,-1,-1,0,1,0,0,0,0,0,0,0,1000.7,31.7371817,1355.496914,0.17479,,,,
25,2000,6,0,0,2.5,1.5,0,0.3,0,0,0.5,880,2,-1,-1,-1,-1,0,1,0,0,0,0,0,0,0,1319.200378,26.6710457,1605.651472,0.17479,,,,
25,3500,6,0,0,2.5,1.5,0,0.3,0,0,0.5,880,2,-1,-1,-1,-1,0,1,0,0,0,0,0,0,0,1637.351587,22.7136329,1697.858647,0.17479,,,,
25,4000,6,0,0,2.5,1.5,0,0.3,0,0,0.5,880,2,-1,-1,-1,-1,0,1,0,0,0,0,0,0,0,1609.137222,23.2657927,1802.530247,0.17479,,,,
350,0,6,0,0,2.5,1.5,0,0.3,0,0,0.5,880,2,-1,-1,-1,-1,0,1,0,0,0,0,0,0,0,686.876,26.1615,1429.701232,0.17479,,,,
450,0,6,0,0,2.5,1.5,0,0.3,0,0,0.5,880,2,-1,-1,-1,-1,0,1,0,0,0,0,0,0,0,594.48,28.9903,1230.501791,0.17479,,,,
550,0,6,0,0,2.5,1.5,0,0.3,0,0,0.5,880,2,-1,-1,-1,-1,0,1,0,0,0,0,0,0,0,573.3,48.1662,1238.5,0.17479,,,,
25,0,6,0,0,2.5,1.5,0,0.3,0,0,0.5,1000,2,-1,-1,-1,-1,1,0,0,0,0,0,0,0,0,1565.006442,3.15,1827.767158,0.13108,,,,
25,2000,6,0,0,2.5,1.5,0,0.3,0,0,0.5,1000,2,-1,-1,-1,-1,1,0,0,0,0,0,0,0,0,1697.117748,3.9839042,1977.852591,0.13108,,,,
25,3000,6,0,0,2.5,1.5,0,0.3,0,0,0.5,1000,2,-1,-1,-1,-1,1,0,0,0,0,0,0,0,0,1552.562,2.684592,1941.196742,0.13108,,,,
25,4000,6,0,0,2.5,1.5,0,0.3,0,0,0.5,1000,2,-1,-1,-1,-1,1,0,0,0,0,0,0,0,0,1592.8044,2.966338,2025.286305,0.13108,,,,
350,0,6,0,0,2.5,1.5,0,0.3,0,0,0.5,1000,2,-1,-1,-1,-1,1,0,0,0,0,0,0,0,0,1208.58,2.4587,1501.42,0.13108,,,,
450,0,6,0,0,2.5,1.5,0,0.3,0,0,0.5,1000,2,-1,-1,-1,-1,1,0,0,0,0,0,0,0,0,1159.56,2.5477,1435.033503,0.13108,,,,
550,0,6,0,0,2.5,1.5,0,0.3,0,0,0.5,1000,2,-1,-1,-1,-1,1,0,0,0,0,0,0,0,0,999.94,38.2896,1271.905728,0.13108,,,,
25,0,6,0,0,2.5,1.5,0,0.3,0,0,0.5,1040,2,-1,-1,-1,-1,0,1,0,0,0,0,0,0,0,961.286,24.617935,1338.555594,0.53892,,,,
25,2000,6,0,0,2.5,1.5,0,0.3,0,0,0.5,1040,2,-1,-1,-1,-1,0,1,0,0,0,0,0,0,0,1256.070069,20.8135197,1560.192671,0.53892,,,,
25,3500,6,0,0,2.5,1.5,0,0.3,0,0,0.5,1040,2,-1,-1,-1,-1,0,1,0,0,0,0,0,0,0,1672.433384,17.270452,1712.078005,0.53892,,,,
25,4000,6,0,0,2.5,1.5,0,0.3,0,0,0.5,1040,2,-1,-1,-1,-1,0,1,0,0,0,0,0,0,0,643.6662193,14.170257,783.3316615,0.53892,,,,
350,0,6,0,0,2.5,1.5,0,0.3,0,0,0.5,1040,2,-1,-1,-1,-1,0,1,0,0,0,0,0,0,0,645.432,20.3664,1241.298644,0.53892,,,,
450,0,6,0,0,2.5,1.5,0,0.3,0,0,0.5,1040,2,-1,-1,-1,-1,0,1,0,0,0,0,0,0,0,670.962,20.7963,1125.241863,0.53892,,,,
550,0,6,0,0,2.5,1.5,0,0.3,0,0,0.5,1040,2,-1,-1,-1,-1,0,1,0,0,0,0,0,0,0,549.934,48.3597,1257.3,0.53892,,,,
25,0,6,0,0,2.5,1.5,0,0.3,0,0,0.5,880,0.5,600,2,-1,-1,0,1,0,0,1,0,0,0,0,1114.2,38.0192176,1422.367448,0.13114,,,,
25,2000,6,0,0,2.5,1.5,0,0.3,0,0,0.5,880,0.5,600,2,-1,-1,0,1,0,0,1,0,0,0,0,1416.178004,26.2007224,1647.408002,0.13114,,,,
25,3000,6,0,0,2.5,1.5,0,0.3,0,0,0.5,880,0.5,600,2,-1,-1,0,1,0,0,1,0,0,0,0,1603.953556,30.9139559,1809.439288,0.13114,,,,
25,4000,6,0,0,2.5,1.5,0,0.3,0,0,0.5,880,0.5,600,2,-1,-1,0,1,0,0,1,0,0,0,0,694.859781,24.1877629,902.2247942,0.13114,,,,
350,0,6,0,0,2.5,1.5,0,0.3,0,0,0.5,880,0.5,600,2,-1,-1,0,1,0,0,1,0,0,0,0,740.59,25.2459,1346.738088,0.13114,,,,
450,0,6,0,0,2.5,1.5,0,0.3,0,0,0.5,880,0.5,600,2,-1,-1,0,1,0,0,1,0,0,0,0,703.43,26.8976,1210.532907,0.13114,,,,
550,0,6,0,0,2.5,1.5,0,0.3,0,0,0.5,880,0.5,600,2,-1,-1,0,1,0,0,1,0,0,0,0,616.726,47.5722,1262.666667,0.13114,,,,
25,0,6.5,1.5,0,3,0,0,0.25,0,0,0,1020,0.5,560,6,-1,-1,0,1,0,0,1,0,0,0,0,926.335048,19.6136546,1312.84274,0.99,,,,
25,2000,6.5,1.5,0,3,0,0,0.25,0,0,0,1020,0.5,560,6,-1,-1,0,1,0,0,1,0,0,0,0,1231.281,14.1283601,1455.335376,0.99,,,,
25,3000,6.5,1.5,0,3,0,0,0.25,0,0,0,1020,0.5,560,6,-1,-1,0,1,0,0,1,0,0,0,0,1240.738,14.6607143,1508.026675,0.99,,,,
25,4000,6.5,1.5,0,3,0,0,0.25,0,0,0,1020,0.5,560,6,-1,-1,0,1,0,0,1,0,0,0,0,1348.915,11.572215,1554.371917,0.99,,,,
350,0,6.5,1.5,0,3,0,0,0.25,0,0,0,1020,0.5,560,6,-1,-1,0,1,0,0,1,0,0,0,0,548.37008,22.103,922.4757444,0.99,,,,
450,0,6.5,1.5,0,3,0,0,0.25,0,0,0,1020,0.5,560,6,-1,-1,0,1,0,0,1,0,0,0,0,517.962,32.1,935.3838293,0.99,,,,
550,0,6.5,1.5,0,3,0,0,0.25,0,0,0,1020,0.5,560,6,-1,-1,0,1,0,0,1,0,0,0,0,521.806,31.904,844.7257863,0.99,,,,
25,0,6.5,1.5,0,3,0,0,0.25,0,0,0,960,0.75,560,4,-1,-1,0,1,0,0,1,0,0,0,0,986.813184,22.6022692,1370.256974,0.68984,,,,
25,2000,6.5,1.5,0,3,0,0,0.25,0,0,0,960,0.75,560,4,-1,-1,0,1,0,0,1,0,0,0,0,1199.38,14.271638,1516.389793,0.68984,,,,
25,3000,6.5,1.5,0,3,0,0,0.25,0,0,0,960,0.75,560,4,-1,-1,0,1,0,0,1,0,0,0,0,1426.632,16.1793184,1555.860269,0.68984,,,,
25,4000,6.5,1.5,0,3,0,0,0.25,0,0,0,960,0.75,560,4,-1,-1,0,1,0,0,1,0,0,0,0,1462.846,16.7267269,1595.441049,0.68984,,,,
350,0,6.5,1.5,0,3,0,0,0.25,0,0,0,960,0.75,560,4,-1,-1,0,1,0,0,1,0,0,0,0,594.54,29.103,949.040127,0.68984,,,,
450,0,6.5,1.5,0,3,0,0,0.25,0,0,0,960,0.75,560,4,-1,-1,0,1,0,0,1,0,0,0,0,532.12,23.396,929.2607866,0.68984,,,,
550,0,6.5,1.5,0,3,0,0,0.25,0,0,0,960,0.75,560,4,-1,-1,0,1,0,0,1,0,0,0,0,537.936,26.5641919,847.8413169,0.68984,,,,
25,0,6.5,1.5,0,3,0,0,0.25,0,0,0,960,0.5,530,8,-1,-1,0,1,0,0,1,0,0,0,0,960.621032,21.2327259,1362.943845,0.47413,,,,
25,2000,6.5,1.5,0,3,0,0,0.25,0,0,0,960,0.5,530,8,-1,-1,0,1,0,0,1,0,0,0,0,1292.608,15.118135,1543.261284,0.47413,,,,
25,2500,6.5,1.5,0,3,0,0,0.25,0,0,0,960,0.5,530,8,-1,-1,0,1,0,0,1,0,0,0,0,1484.651,15.891243,1629.884463,0.47413,,,,
25,3000,6.5,1.5,0,3,0,0,0.25,0,0,0,960,0.5,530,8,-1,-1,0,1,0,0,1,0,0,0,0,1404.97,19.0570088,1592.025051,0.47413,,,,
25,4000,6.5,1.5,0,3,0,0,0.25,0,0,0,960,0.5,530,8,-1,-1,0,1,0,0,1,0,0,0,0,1459.205,17.32296,1592.131812,0.47413,,,,
350,0,6.5,1.5,0,3,0,0,0.25,0,0,0,960,0.5,530,8,-1,-1,0,1,0,0,1,0,0,0,0,621.418,28.209,1001.1338,0.47413,,,,
450,0,6.5,1.5,0,3,0,0,0.25,0,0,0,960,0.5,530,8,-1,-1,0,1,0,0,1,0,0,0,0,530.584,30.889,967.6043931,0.47413,,,,
550,0,6.5,1.5,0,3,0,0,0.25,0,0,0,960,0.5,530,8,-1,-1,0,1,0,0,1,0,0,0,0,530.116,33.796,910.1596106,0.47413,,,,
25,0,6.5,1.5,0,3,0,0,0.25,0,0,0,1050,2,-1,-1,-1,-1,0,1,0,0,0,0,0,0,0,844.91321,29.289564,1244.867192,0.41131,,,,
25,2000,6.5,1.5,0,3,0,0,0.25,0,0,0,1050,2,-1,-1,-1,-1,0,1,0,0,0,0,0,0,0,1241.666,15.282782,1367.631058,0.41131,,,,
25,3000,6.5,1.5,0,3,0,0,0.25,0,0,0,1050,2,-1,-1,-1,-1,0,1,0,0,0,0,0,0,0,1308.395,12.5815161,1418.861606,0.41131,,,,
25,4000,6.5,1.5,0,3,0,0,0.25,0,0,0,1050,2,-1,-1,-1,-1,0,1,0,0,0,0,0,0,0,1275.475,11.4247297,1455.115499,0.41131,,,,
350,0,6.5,1.5,0,3,0,0,0.25,0,0,0,1050,2,-1,-1,-1,-1,0,1,0,0,0,0,0,0,0,513.072,27.595,900.0234776,0.41131,,,,
450,0,6.5,1.5,0,3,0,0,0.25,0,0,0,1050,2,-1,-1,-1,-1,0,1,0,0,0,0,0,0,0,494.342,24.498,851.8442402,0.41131,,,,
550,0,6.5,1.5,0,3,0,0,0.25,0,0,0,1050,2,-1,-1,-1,-1,0,1,0,0,0,0,0,0,0,469.514,65.969,815.8242493,0.41131,,,,
25,0,6.5,1.5,0,3,0,0,0.25,0,0,0,1050,2,-1,-1,-1,-1,0,0,1,0,0,0,0,0,0,916.14949,18.3442184,1215.437542,0.9089,,,,
25,1500,6.5,1.5,0,3,0,0,0.25,0,0,0,1050,2,-1,-1,-1,-1,0,0,1,0,0,0,0,0,0,1066.057,11.646962,1433.149157,0.9089,,,,
25,3000,6.5,1.5,0,3,0,0,0.25,0,0,0,1050,2,-1,-1,-1,-1,0,0,1,0,0,0,0,0,0,1333.969,14.234826,1451.389665,0.9089,,,,
25,3500,6.5,1.5,0,3,0,0,0.25,0,0,0,1050,2,-1,-1,-1,-1,0,0,1,0,0,0,0,0,0,1396.9988,12.303581,1524.821713,0.9089,,,,
25,4000,6.5,1.5,0,3,0,0,0.25,0,0,0,1050,2,-1,-1,-1,-1,0,0,1,0,0,0,0,0,0,1443.327,14.48094,1583.215321,0.9089,,,,
350,0,6.5,1.5,0,3,0,0,0.25,0,0,0,1050,2,-1,-1,-1,-1,0,0,1,0,0,0,0,0,0,442.254,28.398,797.8659578,0.9089,,,,
450,0,6.5,1.5,0,3,0,0,0.25,0,0,0,1050,2,-1,-1,-1,-1,0,0,1,0,0,0,0,0,0,527.678,29.998,794.2985205,0.9089,,,,
550,0,6.5,1.5,0,3,0,0,0.25,0,0,0,1050,2,-1,-1,-1,-1,0,0,1,0,0,0,0,0,0,368.844,25.099,727.5090741,0.9089,,,,
25,0,6.5,1.5,0,3,0,0,0.25,0,0,0,1020,0.5,-1,-1,-1,-1,1,0,0,0,0,0,0,0,0,1156.23081,7.0959089,1384.793115,0.4023,,,,
25,1000,6.5,1.5,0,3,0,0,0.25,0,0,0,1020,0.5,-1,-1,-1,-1,1,0,0,0,0,0,0,0,0,1391.262,8.1844721,1665.159995,0.4023,,,,
25,2000,6.5,1.5,0,3,0,0,0.25,0,0,0,1020,0.5,-1,-1,-1,-1,1,0,0,0,0,0,0,0,0,1286.17,14.252879,1552.011845,0.4023,,,,
25,2500,6.5,1.5,0,3,0,0,0.25,0,0,0,1020,0.5,-1,-1,-1,-1,1,0,0,0,0,0,0,0,0,1560.484,8.065757,1677.788887,0.4023,,,,
25,3000,6.5,1.5,0,3,0,0,0.25,0,0,0,1020,0.5,-1,-1,-1,-1,1,0,0,0,0,0,0,0,0,1445.003,13.234516,1576.48827,0.4023,,,,
25,3500,6.5,1.5,0,3,0,0,0.25,0,0,0,1020,0.5,-1,-1,-1,-1,1,0,0,0,0,0,0,0,0,1422.189,15.540608,1593.446416,0.4023,,,,
350,0,6.5,1.5,0,3,0,0,0.25,0,0,0,1020,0.5,-1,-1,-1,-1,1,0,0,0,0,0,0,0,0,779.622,8.899,1050.189262,0.4023,,,,
450,0,6.5,1.5,0,3,0,0,0.25,0,0,0,1020,0.5,-1,-1,-1,-1,1,0,0,0,0,0,0,0,0,702.988,11.902,979.6747582,0.4023,,,,
550,0,6.5,1.5,0,3,0,0,0.25,0,0,0,1020,0.5,-1,-1,-1,-1,1,0,0,0,0,0,0,0,0,588.904,14.201,884.6140173,0.4023,,,,
25,0,5,2,2,4,4,0,0,0,0,0,800,1,630,8,-1,-1,1,0,0,0,1,0,0,0,0,1199.795898,20.9733864,1466.283522,0.08179,,,,
25,1000,5,2,2,4,4,0,0,0,0,0,800,1,630,8,-1,-1,1,0,0,0,1,0,0,0,0,1352.001,8.4405369,1619.41685,0.08179,,,,
25,2000,5,2,2,4,4,0,0,0,0,0,800,1,630,8,-1,-1,1,0,0,0,1,0,0,0,0,1415.435,15.226956,1630.378268,0.08179,,,,
25,2500,5,2,2,4,4,0,0,0,0,0,800,1,630,8,-1,-1,1,0,0,0,1,0,0,0,0,1574.729,20.037477,1672.696769,0.08179,,,,
25,3000,5,2,2,4,4,0,0,0,0,0,800,1,630,8,-1,-1,1,0,0,0,1,0,0,0,0,1387.013,22.328814,1662.329211,0.08179,,,,
350,0,5,2,2,4,4,0,0,0,0,0,800,1,630,8,-1,-1,1,0,0,0,1,0,0,0,0,736.382,14.195,1113.477714,0.08179,,,,
450,0,5,2,2,4,4,0,0,0,0,0,800,1,630,8,-1,-1,1,0,0,0,1,0,0,0,0,1008.708,61.099,1096.183251,0.08179,,,,
550,0,5,2,2,4,4,0,0,0,0,0,800,1,630,8,-1,-1,1,0,0,0,1,0,0,0,0,550.5,65.091,716.8149178,0.08179,,,,
25,0,5,2,2,4,4,0,0,0,0,0,840,1,800,1,630,8,0,1,0,1,0,0,0,1,0,1173.932984,26.9829057,1488.78564,0.05471,,,,
25,2000,5,2,2,4,4,0,0,0,0,0,840,1,800,1,630,8,0,1,0,1,0,0,0,1,0,1553.3,12.2955033,1655.918443,0.05471,,,,
25,3000,5,2,2,4,4,0,0,0,0,0,840,1,800,1,630,8,0,1,0,1,0,0,0,1,0,1575.35,21.2314609,1693.770931,0.05471,,,,
25,4000,5,2,2,4,4,0,0,0,0,0,840,1,800,1,630,8,0,1,0,1,0,0,0,1,0,1683.756,18.1709129,1774.24965,0.05471,,,,
350,0,5,2,2,4,4,0,0,0,0,0,840,1,800,1,630,8,0,1,0,1,0,0,0,1,0,715.542,26.594,1068.822777,0.05471,,,,
450,0,5,2,2,4,4,0,0,0,0,0,840,1,800,1,630,8,0,1,0,1,0,0,0,1,0,663.692,31.393,961.0514655,0.05471,,,,
550,0,5,2,2,4,4,0,0,0,0,0,840,1,800,1,630,8,0,1,0,1,0,0,0,1,0,536.598,65.189,713.5682844,0.05471,,,,
25,0,5,2,2,4,4,0,0,0,0,0,910,0.33,-1,-1,-1,-1,0,0,1,0,0,0,0,0,0,1025.487694,26.4747101,1416.640986,0.69895,,,,
25,2000,5,2,2,4,4,0,0,0,0,0,910,0.33,-1,-1,-1,-1,0,0,1,0,0,0,0,0,0,1439.46,14.805181,1600.289318,0.69895,,,,
25,3000,5,2,2,4,4,0,0,0,0,0,910,0.33,-1,-1,-1,-1,0,0,1,0,0,0,0,0,0,1544.79,22.207012,1668.565454,0.69895,,,,
25,4000,5,2,2,4,4,0,0,0,0,0,910,0.33,-1,-1,-1,-1,0,0,1,0,0,0,0,0,0,1649.315,22.599025,1693.384168,0.69895,,,,
350,0,5,2,2,4,4,0,0,0,0,0,910,0.33,-1,-1,-1,-1,0,0,1,0,0,0,0,0,0,606.834,31.997,1082.391242,0.69895,,,,
450,0,5,2,2,4,4,0,0,0,0,0,910,0.33,-1,-1,-1,-1,0,0,1,0,0,0,0,0,0,625.076,35.004,1035.863131,0.69895,,,,
550,0,5,2,2,4,4,0,0,0,0,0,910,0.33,-1,-1,-1,-1,0,0,1,0,0,0,0,0,0,717.002,61.997,772.3257064,0.69895,,,,
25,0,5,2,2,4,4,0,0,0,0,0,810,4,-1,-1,-1,-1,0,1,0,0,0,0,0,0,0,1119.125246,17.2806964,1421.264827,0.13758,,,,
25,2000,5,2,2,4,4,0,0,0,0,0,810,4,-1,-1,-1,-1,0,1,0,0,0,0,0,0,0,1398.048,13.5489737,1583.535481,0.13758,,,,
25,3000,5,2,2,4,4,0,0,0,0,0,810,4,-1,-1,-1,-1,0,1,0,0,0,0,0,0,0,1486.991,15.5177915,1665.181014,0.13758,,,,
25,4000,5,2,2,4,4,0,0,0,0,0,810,4,-1,-1,-1,-1,0,1,0,0,0,0,0,0,0,1576.217,19.5286605,1723.739963,0.13758,,,,
350,0,5,2,2,4,4,0,0,0,0,0,810,4,-1,-1,-1,-1,0,1,0,0,0,0,0,0,0,710.272,23.901,1096.239968,0.13758,,,,
450,0,5,2,2,4,4,0,0,0,0,0,810,4,-1,-1,-1,-1,0,1,0,0,0,0,0,0,0,597.91,21.4,1153.582522,0.13758,,,,
550,0,5,2,2,4,4,0,0,0,0,0,810,4,-1,-1,-1,-1,0,1,0,0,0,0,0,0,0,593.322,65.092,822.8072155,0.13758,,,,
25,0,5,0,0,4.75,1,0,0,4.75,0,1,890,0.5,750,2,570,4,0,1,0,0,1,0,0,1,0,1090.46,23.2386133,1464.972154,0.43842,,,,
25,2000,5,0,0,4.75,1,0,0,4.75,0,1,890,0.5,750,2,570,4,0,1,0,0,1,0,0,1,0,1521.012328,14.983802,1762.480639,0.43842,,,,
25,2500,5,0,0,4.75,1,0,0,4.75,0,1,890,0.5,750,2,570,4,0,1,0,0,1,0,0,1,0,1798.212638,19.245906,1935.940891,0.43842,,,,
25,3000,5,0,0,4.75,1,0,0,4.75,0,1,890,0.5,750,2,570,4,0,1,0,0,1,0,0,1,0,1645.67238,17.7129715,1815.535889,0.43842,,,,
25,4000,5,0,0,4.75,1,0,0,4.75,0,1,890,0.5,750,2,570,4,0,1,0,0,1,0,0,1,0,937.5472888,18.0733174,966.9444601,0.43842,,,,
350,0,5,0,0,4.75,1,0,0,4.75,0,1,890,0.5,750,2,570,4,0,1,0,0,1,0,0,1,0,844.898,17.1518,1387.05065,0.43842,,,,
450,0,5,0,0,4.75,1,0,0,4.75,0,1,890,0.5,750,2,570,4,0,1,0,0,1,0,0,1,0,819.46,41.6378,1363.133333,0.43842,,,,
550,0,5,0,0,4.75,1,0,0,4.75,0,1,890,0.5,750,2,570,4,0,1,0,0,1,0,0,1,0,676.97,46.269,846.4633333,0.43842,,,,
25,0,5,0,0,4.75,1,0,0,4.75,0,1,830,2,750,2,570,4,0,1,0,0,1,0,0,1,0,1131.14,27.0456619,1449.946097,0.03644,,,,
25,2000,5,0,0,4.75,1,0,0,4.75,0,1,830,2,750,2,570,4,0,1,0,0,1,0,0,1,0,1314.653207,19.6032665,1703.675432,0.03644,,,,
25,3000,5,0,0,4.75,1,0,0,4.75,0,1,830,2,750,2,570,4,0,1,0,0,1,0,0,1,0,1935.209975,19.2472479,1940.91714,0.03644,,,,
25,4000,5,0,0,4.75,1,0,0,4.75,0,1,830,2,750,2,570,4,0,1,0,0,1,0,0,1,0,868.9186007,21.5736921,942.1589334,0.03644,,,,
350,0,5,0,0,4.75,1,0,0,4.75,0,1,830,2,750,2,570,4,0,1,0,0,1,0,0,1,0,745.304,22.5361,1402.499792,0.03644,,,,
450,0,5,0,0,4.75,1,0,0,4.75,0,1,830,2,750,2,570,4,0,1,0,0,1,0,0,1,0,821.388,36.1128,1316.8,0.03644,,,,
550,0,5,0,0,4.75,1,0,0,4.75,0,1,830,2,750,2,570,4,0,1,0,0,1,0,0,1,0,599.69,51.1634,970.5566667,0.03644,,,,
25,0,5,0,0,4.75,1,0,0,4.75,0,1,550,1,-1,-1,-1,-1,0,1,0,0,0,0,0,0,0,1167.48,23.8011027,1465.634597,0.0726,,,,
25,2000,5,0,0,4.75,1,0,0,4.75,0,1,550,1,-1,-1,-1,-1,0,1,0,0,0,0,0,0,0,1519.634297,14.5546308,1772.931025,0.0726,,,,
25,3000,5,0,0,4.75,1,0,0,4.75,0,1,550,1,-1,-1,-1,-1,0,1,0,0,0,0,0,0,0,1892.00148,16.5279509,1892.00148,0.0726,,,,
25,4000,5,0,0,4.75,1,0,0,4.75,0,1,550,1,-1,-1,-1,-1,0,1,0,0,0,0,0,0,0,917.6684508,18.182212,980.8614857,0.0726,,,,
350,0,5,0,0,4.75,1,0,0,4.75,0,1,550,1,-1,-1,-1,-1,0,1,0,0,0,0,0,0,0,683.052,23.3367,1370.519995,0.0726,,,,
450,0,5,0,0,4.75,1,0,0,4.75,0,1,550,1,-1,-1,-1,-1,0,1,0,0,0,0,0,0,0,760.814,47.1959,1673.533333,0.0726,,,,
550,0,5,0,0,4.75,1,0,0,4.75,0,1,550,1,-1,-1,-1,-1,0,1,0,0,0,0,0,0,0,655.02,52.2875,1101.366667,0.0726,,,,
25,0,5,0,0,4.75,1,0,0,4.75,0,1,700,1,-1,-1,-1,-1,0,1,0,0,0,0,0,0,0,957.348,72.1565174,1296.62703,0.01,,,,
25,2000,5,0,0,4.75,1,0,0,4.75,0,1,700,1,-1,-1,-1,-1,0,1,0,0,0,0,0,0,0,1244.001505,24.4252657,1484.736912,0.01,,,,
25,3000,5,0,0,4.75,1,0,0,4.75,0,1,700,1,-1,-1,-1,-1,0,1,0,0,0,0,0,0,0,1547.028979,22.8531391,1637.725703,0.01,,,,
25,4000,5,0,0,4.75,1,0,0,4.75,0,1,700,1,-1,-1,-1,-1,0,1,0,0,0,0,0,0,0,767.5113163,16.9540252,873.6841316,0.01,,,,
350,0,5,0,0,4.75,1,0,0,4.75,0,1,700,1,-1,-1,-1,-1,0,1,0,0,0,0,0,0,0,648.458,38.7796,1489.9,0.01,,,,
450,0,5,0,0,4.75,1,0,0,4.75,0,1,700,1,-1,-1,-1,-1,0,1,0,0,0,0,0,0,0,642.134,42.584,1486.833333,0.01,,,,
550,0,5,0,0,4.75,1,0,0,4.75,0,1,700,1,-1,-1,-1,-1,0,1,0,0,0,0,0,0,0,545.928,50.5876,890.5366667,0.01,,,,
25,0,5,0,0,4.75,1,0,0,4.75,0,1,905,1,-1,-1,-1,-1,1,0,0,0,0,0,0,0,0,839.1,24.3237846,1106.974108,0.20156,,,,
25,2000,5,0,0,4.75,1,0,0,4.75,0,1,905,1,-1,-1,-1,-1,1,0,0,0,0,0,0,0,0,988.1785586,14.2565589,1362.112605,0.20156,,,,
25,3500,5,0,0,4.75,1,0,0,4.75,0,1,905,1,-1,-1,-1,-1,1,0,0,0,0,0,0,0,0,1381.017274,9.1407101,1510.213385,0.20156,,,,
25,4000,5,0,0,4.75,1,0,0,4.75,0,1,905,1,-1,-1,-1,-1,1,0,0,0,0,0,0,0,0,716.680029,7.3923486,805.032853,0.20156,,,,
350,0,5,0,0,4.75,1,0,0,4.75,0,1,905,1,-1,-1,-1,-1,1,0,0,0,0,0,0,0,0,765.3197229,18.6127,1152.172977,0.20156,,,,
450,0,5,0,0,4.75,1,0,0,4.75,0,1,905,1,-1,-1,-1,-1,1,0,0,0,0,0,0,0,0,1114.94,5.6699,1431.654068,0.20156,,,,
550,0,5,0,0,4.75,1,0,0,4.75,0,1,905,1,-1,-1,-1,-1,1,0,0,0,0,0,0,0,0,874.538,48.0973,1127.333333,0.20156,,,,
25,0,5,0,0,4.75,1,0,0,4.75,0,1,850,2,760,2,650,4,0,0,1,0,1,0,0,1,0,956.352,69.3855431,1316.328178,0.06357,,,,
25,2000,5,0,0,4.75,1,0,0,4.75,0,1,850,2,760,2,650,4,0,0,1,0,1,0,0,1,0,1328.236358,26.1156802,1516.389076,0.06357,,,,
25,3500,5,0,0,4.75,1,0,0,4.75,0,1,850,2,760,2,650,4,0,0,1,0,1,0,0,1,0,1686.45437,19.1162546,1726.208433,0.06357,,,,
