Repository: Shikairan/metalForTi

# metalForTi — 钛合金 YS/FS 图神经网络与逆设计

基于材料组分、试验环境与工艺特征，用 **图神经网络（GNN）** 预测钛合金 **YS（屈服强度）** 与 **FS**，并支持在冻结模型上对 **30 维输入特征** 做 **梯度反推** 与 **NSGA-II 帕累托遗传逆设计**。

**主开发分支：`meta4TiiGnn`**

---

## 仓库结构

| 目录 | 作用 | 详细文档 |
|------|------|----------|
| [`preprocess/`](preprocess/) | **data1123 / dataOri2 ↔ datagnn** 正向与逆变换（Pareto/grd 量纲） | [PREPROCESS_datagnn.md](preprocess/PREPROCESS_datagnn.md) |
| [`gnnDir/`](gnnDir/) | 数据构建、异质图 PT、RGAT/R-GCN **训练** | [gnnDir/README.md](gnnDir/README.md) |
| [`modelAll/`](modelAll/) | **全量 604 条** RGAT（`ysFs` YS+FS / `utsFs` UTS+FS） | [modelAll/README.md](modelAll/README.md) |
| [`grd/`](grd/) | 冻结 GNN 下的 **全特征梯度反推** | [grd/README.md](grd/README.md) |

File: preprocess/dataOri2.csv (part 2 of 2)
tem,fcr,Al,Zr,Sn,Mo,Cr,Nb,Si,V,Ta,Fe,T1,t1,T2,t2,T3,t3,C1_1,C1_2,C1_3,C2_1,C2_2,C2_3,C3_1,C3_2,C3_3,YS,FS,UTS,imgf,,,,
25,4000,5,0,0,4.75,1,0,0,4.75,0,1,850,2,760,2,650,4,0,0,1,0,1,0,0,1,0,818.5146246,25.8176526,844.7505665,0.06357,,,,
350,0,5,0,0,4.75,1,0,0,4.75,0,1,850,2,760,2,650,4,0,0,1,0,1,0,0,1,0,674.858,27.8292,1358.03112,0.06357,,,,
450,0,5,0,0,4.75,1,0,0,4.75,0,1,850,2,760,2,650,4,0,0,1,0,1,0,0,1,0,660.058,42.5386,1402.133333,0.06357,,,,
550,0,5,0,0,4.75,1,0,0,4.75,0,1,850,2,760,2,650,4,0,0,1,0,1,0,0,1,0,534.864,50.2855,941.3333333,0.06357,,,,
25,0,6,2,2,3,1,2,0,0,0,0,900,0.75,-1,-1,-1,-1,0,1,0,0,0,0,0,0,0,1095.64004,22.0896079,1462.283482,0.2902,,,,
25,1500,6,2,2,3,1,2,0,0,0,0,900,0.75,-1,-1,-1,-1,0,1,0,0,0,0,0,0,0,1277.787,10.6023689,1583.340153,0.2902,,,,
25,2000,6,2,2,3,1,2,0,0,0,0,900,0.75,-1,-1,-1,-1,0,1,0,0,0,0,0,0,0,1227.932,15.3416224,1543.916816,0.2902,,,,
25,3000,6,2,2,3,1,2,0,0,0,0,900,0.75,-1,-1,-1,-1,0,1,0,0,0,0,0,0,0,1459.441,21.2139456,1649.583051,0.2902,,,,
25,4000,6,2,2,3,1,2,0,0,0,0,900,0.75,-1,-1,-1,-1,0,1,0,0,0,0,0,0,0,1538.126,22.7534299,1658.761253,0.2902,,,,
350,0,6,2,2,3,1,2,0,0,0,0,900,0.75,-1,-1,-1,-1,0,1,0,0,0,0,0,0,0,727.874,26.499,1126.7875,0.2902,,,,
450,0,6,2,2,3,1,2,0,0,0,0,900,0.75,-1,-1,-1,-1,0,1,0,0,0,0,0,0,0,640.814,34.504,1076.090181,0.2902,,,,
550,0,6,2,2,3,1,2,0,0,0,0,900,0.75,-1,-1,-1,-1,0,1,0,0,0,0,0,0,0,646.952,65.298,864.4787396,0.2902,,,,
25,0,6,2,2,3,1,2,0,0,0,0,900,0.75,590,4,-1,-1,0,1,0,0,1,0,0,0,0,1193.247828,17.9007056,1487.393615,0.26572,,,,
25,2000,6,2,2,3,1,2,0,0,0,0,900,0.75,590,4,-1,-1,0,1,0,0,1,0,0,0,0,1291.121,16.465353,1578.579552,0.26572,,,,
25,3000,6,2,2,3,1,2,0,0,0,0,900,0.75,590,4,-1,-1,0,1,0,0,1,0,0,0,0,1345.472,23.460635,1525.036914,0.26572,,,,
25,3500,6,2,2,3,1,2,0,0,0,0,900,0.75,590,4,-1,-1,0,1,0,0,1,0,0,0,0,1449.327,25.49188,1605.673898,0.26572,,,,
25,4000,6,2,2,3,1,2,0,0,0,0,900,0.75,590,4,-1,-1,0,1,0,0,1,0,0,0,0,1497.84,30.410283,1651.938996,0.26572,,,,
350,0,6,2,2,3,1,2,0,0,0,0,900,0.75,590,4,-1,-1,0,1,0,0,1,0,0,0,0,743.58,31.716,1108.368766,0.26572,,,,
450,0,6,2,2,3,1,2,0,0,0,0,900,0.75,590,4,-1,-1,0,1,0,0,1,0,0,0,0,681.86,26.949,1049.768174,0.26572,,,,
550,0,6,2,2,3,1,2,0,0,0,0,900,0.75,590,4,-1,-1,0,1,0,0,1,0,0,0,0,619.856,65.268,831.160264,0.26572,,,,
25,0,6,2,2,3,1,2,0,0,0,0,820,1,-1,-1,-1,-1,0,0,1,0,0,0,0,0,0,1063.549634,30.5846043,1421.505257,0.10973,,,,
25,2000,6,2,2,3,1,2,0,0,0,0,820,1,-1,-1,-1,-1,0,0,1,0,0,0,0,0,0,1380.724,15.015254,1490.222821,0.10973,,,,
25,3000,6,2,2,3,1,2,0,0,0,0,820,1,-1,-1,-1,-1,0,0,1,0,0,0,0,0,0,1469.815,21.771434,1602.181506,0.10973,,,,
25,4000,6,2,2,3,1,2,0,0,0,0,820,1,-1,-1,-1,-1,0,0,1,0,0,0,0,0,0,1433.755,29.772495,1677.515673,0.10973,,,,
350,0,6,2,2,3,1,2,0,0,0,0,820,1,-1,-1,-1,-1,0,0,1,0,0,0,0,0,0,608.148,29.623,956.376408,0.10973,,,,
450,0,6,2,2,3,1,2,0,0,0,0,820,1,-1,-1,-1,-1,0,0,1,0,0,0,0,0,0,574.624,30.965,933.6287407,0.10973,,,,
550,0,6,2,2,3,1,2,0,0,0,0,820,1,-1,-1,-1,-1,0,0,1,0,0,0,0,0,0,558.308,65.17,794.3049204,0.10973,,,,
25,0,6,2,2,3,1,2,0,0,0,0,920,1,820,1,-1,-1,0,1,0,0,0,1,0,0,0,1059.009376,33.2261116,1456.441422,0.15494,,,,
25,2000,6,2,2,3,1,2,0,0,0,0,920,1,820,1,-1,-1,0,1,0,0,0,1,0,0,0,1372.546,12.171107,1488.060334,0.15494,,,,
25,3000,6,2,2,3,1,2,0,0,0,0,920,1,820,1,-1,-1,0,1,0,0,0,1,0,0,0,1444.866,22.3701439,1550.625325,0.15494,,,,
25,4000,6,2,2,3,1,2,0,0,0,0,920,1,820,1,-1,-1,0,1,0,0,0,1,0,0,0,1458.115,26.1518756,1588.964707,0.15494,,,,
350,0,6,2,2,3,1,2,0,0,0,0,920,1,820,1,-1,-1,0,1,0,0,0,1,0,0,0,644.29,31.3,1075.311363,0.15494,,,,
450,0,6,2,2,3,1,2,0,0,0,0,920,1,820,1,-1,-1,0,1,0,0,0,1,0,0,0,579.504,40.302,1023.190729,0.15494,,,,
550,0,6,2,2,3,1,2,0,0,0,0,920,1,820,1,-1,-1,0,1,0,0,0,1,0,0,0,567.396,4.38255,811.4302014,0.15494,,,,
25,0,6,2,2,3,1,2,0,0,0,0,985,0.75,-1,-1,-1,-1,0,1,0,0,0,0,0,0,0,979.062414,17.9485582,1406.053262,0.4683,,,,
25,2000,6,2,2,3,1,2,0,0,0,0,985,0.75,-1,-1,-1,-1,0,1,0,0,0,0,0,0,0,1258.815,13.302893,1563.246612,0.4683,,,,
25,3000,6,2,2,3,1,2,0,0,0,0,985,0.75,-1,-1,-1,-1,0,1,0,0,0,0,0,0,0,1322.069,16.5291248,1562.940571,0.4683,,,,
25,4000,6,2,2,3,1,2,0,0,0,0,985,0.75,-1,-1,-1,-1,0,1,0,0,0,0,0,0,0,1420.138,17.808745,1588.825137,0.4683,,,,
350,0,6,2,2,3,1,2,0,0,0,0,985,0.75,-1,-1,-1,-1,0,1,0,0,0,0,0,0,0,677.208,18.204,1041.336362,0.4683,,,,
450,0,6,2,2,3,1,2,0,0,0,0,985,0.75,-1,-1,-1,-1,0,1,0,0,0,0,0,0,0,630.496,18.405,1044.499965,0.4683,,,,
550,0,6,2,2,3,1,2,0,0,0,0,985,0.75,-1,-1,-1,-1,0,1,0,0,0,0,0,0,0,644.312,65.177,844.2866926,0.4683,,,,
25,0,6,2,2,3,1,2,0,0,0,0,900,0.75,620,4,-1,-1,0,1,0,0,1,0,0,0,0,1167.878904,20.8008664,1461.959832,0.38758,,,,
25,2000,6,2,2,3,1,2,0,0,0,0,900,0.75,620,4,-1,-1,0,1,0,0,1,0,0,0,0,1446.135,15.673406,1616.281567,0.38758,,,,
25,2500,6,2,2,3,1,2,0,0,0,0,900,0.75,620,4,-1,-1,0,1,0,0,1,0,0,0,0,1541.913,15.890635,1700.246996,0.38758,,,,
25,3000,6,2,2,3,1,2,0,0,0,0,900,0.75,620,4,-1,-1,0,1,0,0,1,0,0,0,0,1635.679,20.885555,1716.301465,0.38758,,,,
25,3500,6,2,2,3,1,2,0,0,0,0,900,0.75,620,4,-1,-1,0,1,0,0,1,0,0,0,0,1656.821,21.994678,1772.05725,0.38758,,,,
25,4000,6,2,2,3,1,2,0,0,0,0,900,0.75,620,4,-1,-1,0,1,0,0,1,0,0,0,0,1652.711,19.497549,1799.525353,0.38758,,,,
350,0,6,2,2,3,1,2,0,0,0,0,900,0.75,620,4,-1,-1,0,1,0,0,1,0,0,0,0,705.138,26.706,1121.73501,0.38758,,,,
450,0,6,2,2,3,1,2,0,0,0,0,900,0.75,620,4,-1,-1,0,1,0,0,1,0,0,0,0,636.278,22.606,970.9628556,0.38758,,,,
550,0,6,2,2,3,1,2,0,0,0,0,900,0.75,620,4,-1,-1,0,1,0,0,1,0,0,0,0,628.008,57.133,839.0178549,0.38758,,,,
25,0,6,2,2,3,1,2,0,0,0,0,1050,0.5,-1,-1,-1,-1,1,0,0,0,0,0,0,0,0,1490.663613,0.7729798,1565.060878,0.27633,,,,
25,2500,6,2,2,3,1,2,0,0,0,0,1050,0.5,-1,-1,-1,-1,1,0,0,0,0,0,0,0,0,1100.53696,2.548993,1365.696278,0.27633,,,,
25,3000,6,2,2,3,1,2,0,0,0,0,1050,0.5,-1,-1,-1,-1,1,0,0,0,0,0,0,0,0,1406.71,2.056455,1710.007303,0.27633,,,,
25,3500,6,2,2,3,1,2,0,0,0,0,1050,0.5,-1,-1,-1,-1,1,0,0,0,0,0,0,0,0,1503.413,2.4422788,1770.296334,0.27633,,,,
25,4000,6,2,2,3,1,2,0,0,0,0,1050,0.5,-1,-1,-1,-1,1,0,0,0,0,0,0,0,0,1576.1324,1.7116181,1888.657765,0.27633,,,,
550,0,6,2,2,3,1,2,0,0,0,0,1050,0.5,-1,-1,-1,-1,1,0,0,0,0,0,0,0,0,926.168,1.354,1068.4693,0.27633,,,,
25,0,0,0,0,0,15,0,0.2,25,0,0,600,4,-1,-1,-1,-1,0,1,0,0,0,0,0,0,0,859.718,66.6516934,1289.624171,0.02335,,,,
25,2000,0,0,0,0,15,0,0.2,25,0,0,600,4,-1,-1,-1,-1,0,1,0,0,0,0,0,0,0,1298.637734,28.1797353,1485.590249,0.02335,,,,
25,3000,0,0,0,0,15,0,0.2,25,0,0,600,4,-1,-1,-1,-1,0,1,0,0,0,0,0,0,0,1592.618998,38.1087213,1676.894312,0.02335,,,,
25,4000,0,0,0,0,15,0,0.2,25,0,0,600,4,-1,-1,-1,-1,0,1,0,0,0,0,0,0,0,757.4906409,25.5287675,807.0851558,0.02335,,,,
350,0,0,0,0,0,15,0,0.2,25,0,0,600,4,-1,-1,-1,-1,0,1,0,0,0,0,0,0,0,688.392,35.7106,1520.74,0.02335,,,,
450,0,0,0,0,0,15,0,0.2,25,0,0,600,4,-1,-1,-1,-1,0,1,0,0,0,0,0,0,0,675.6910522,33.3,1446.63108,0.02335,,,,
550,0,0,0,0,0,15,0,0.2,25,0,0,600,4,-1,-1,-1,-1,0,1,0,0,0,0,0,0,0,926.746,34.6502,1486.68,0.02335,,,,
25,0,0,0,0,0,15,0,0.2,25,0,0,700,4,-1,-1,-1,-1,0,1,0,0,0,0,0,0,0,932.14,70.6538445,1270.678133,0.10545,,,,
25,2500,0,0,0,0,15,0,0.2,25,0,0,700,4,-1,-1,-1,-1,0,1,0,0,0,0,0,0,0,633.5418174,42.955736,678.5495574,0.10545,,,,
25,3500,0,0,0,0,15,0,0.2,25,0,0,700,4,-1,-1,-1,-1,0,1,0,0,0,0,0,0,0,1510.421897,25.3223686,1581.774633,0.10545,,,,
25,4000,0,0,0,0,15,0,0.2,25,0,0,700,4,-1,-1,-1,-1,0,1,0,0,0,0,0,0,0,838.4045213,24.6448633,869.1018692,0.10545,,,,
350,0,0,0,0,0,15,0,0.2,25,0,0,700,4,-1,-1,-1,-1,0,1,0,0,0,0,0,0,0,689.864,39.1233,1559.333333,0.10545,,,,
450,0,0,0,0,0,15,0,0.2,25,0,0,700,4,-1,-1,-1,-1,0,1,0,0,0,0,0,0,0,639.2314583,37.5756,1523.126608,0.10545,,,,
550,0,0,0,0,0,15,0,0.2,25,0,0,700,4,-1,-1,-1,-1,0,1,0,0,0,0,0,0,0,686.164,34.2748,1165.272543,0.10545,,,,
25,0,0,0,0,0,15,0,0.2,25,0,0,850,1,550,6,-1,-1,1,0,0,0,1,0,0,0,0,879.382,69.573653,1291.413447,0.03476,,,,
25,2000,0,0,0,0,15,0,0.2,25,0,0,850,1,550,6,-1,-1,1,0,0,0,1,0,0,0,0,1268.512355,29.8581636,1473.391892,0.03476,,,,
25,3500,0,0,0,0,15,0,0.2,25,0,0,850,1,550,6,-1,-1,1,0,0,0,1,0,0,0,0,1524.699025,23.3664954,1625.589011,0.03476,,,,
25,4000,0,0,0,0,15,0,0.2,25,0,0,850,1,550,6,-1,-1,1,0,0,0,1,0,0,0,0,746.7404586,36.0220346,841.5354974,0.03476,,,,
350,0,0,0,0,0,15,0,0.2,25,0,0,850,1,550,6,-1,-1,1,0,0,0,1,0,0,0,0,673.142,38.2448,1559.36,0.03476,,,,
450,0,0,0,0,0,15,0,0.2,25,0,0,850,1,550,6,-1,-1,1,0,0,0,1,0,0,0,0,668.85,38.8656,1508.88,0.03476,,,,
550,0,0,0,0,0,15,0,0.2,25,0,0,850,1,550,6,-1,-1,1,0,0,0,1,0,0,0,0,655,41.2825,1622.44,0.03476,,,,
25,0,0,0,0,0,15,0,0.2,25,0,0,900,1,400,10,600,5,1,0,0,0,1,0,0,1,0,880.95,68.072071,1302.843801,0.12168,,,,
25,2000,0,0,0,0,15,0,0.2,25,0,0,900,1,400,10,600,5,1,0,0,0,1,0,0,1,0,1207.893534,28.9875419,1467.021543,0.12168,,,,
25,3000,0,0,0,0,15,0,0.2,25,0,0,900,1,400,10,600,5,1,0,0,0,1,0,0,1,0,1506.764522,29.7967446,1617.799146,0.12168,,,,
25,4000,0,0,0,0,15,0,0.2,25,0,0,900,1,400,10,600,5,1,0,0,0,1,0,0,1,0,801.3643854,25.8685956,854.2311229,0.12168,,,,
350,0,0,0,0,0,15,0,0.2,25,0,0,900,1,400,10,600,5,1,0,0,0,1,0,0,1,0,694.8742041,34.5231,1474.531663,0.12168,,,,
450,0,0,0,0,0,15,0,0.2,25,0,0,900,1,400,10,600,5,1,0,0,0,1,0,0,1,0,675.4744641,35.4188,1494.631547,0.12168,,,,
550,0,0,0,0,0,15,0,0.2,25,0,0,900,1,400,10,600,5,1,0,0,0,1,0,0,1,0,656.328,36.7299,1352.32,0.12168,,,,
25,0,0,0,0,0,15,0,0.2,25,0,0,900,1,700,6,560,5,1,0,0,0,1,0,0,1,0,869.452,69.7028704,1274.9476,0.18259,,,,
25,2000,0,0,0,0,15,0,0.2,25,0,0,900,1,700,6,560,5,1,0,0,0,1,0,0,1,0,1139.026011,30.6368956,1373.667868,0.18259,,,,
25,3000,0,0,0,0,15,0,0.2,25,0,0,900,1,700,6,560,5,1,0,0,0,1,0,0,1,0,1578.813772,32.5079292,1631.104668,0.18259,,,,
25,4000,0,0,0,0,15,0,0.2,25,0,0,900,1,700,6,560,5,1,0,0,0,1,0,0,1,0,809.2291884,39.9729007,866.1384397,0.18259,,,,
350,0,0,0,0,0,15,0,0.2,25,0,0,900,1,700,6,560,5,1,0,0,0,1,0,0,1,0,700.866,37.6505,1595.857766,0.18259,,,,
450,0,0,0,0,0,15,0,0.2,25,0,0,900,1,700,6,560,5,1,0,0,0,1,0,0,1,0,677.315528,39.4697,1585.631044,0.18259,,,,
550,0,0,0,0,0,15,0,0.2,25,0,0,900,1,700,6,560,5,1,0,0,0,1,0,0,1,0,653.37,46.7695,1690.566667,0.18259,,,,
25,0,0,0,0,0,0,45,0,0,0,0,750,1,-1,-1,-1,-1,0,1,0,0,0,0,0,0,0,456.48,81.5475279,666.1800929,0.1433,,,,
25,2000,0,0,0,0,0,45,0,0,0,0,750,1,-1,-1,-1,-1,0,1,0,0,0,0,0,0,0,1121.023114,31.2685841,1415.645334,0.1433,,,,
25,3500,0,0,0,0,0,45,0,0,0,0,750,1,-1,-1,-1,-1,0,1,0,0,0,0,0,0,0,736.341859,41.9876251,775.1092287,0.1433,,,,
25,4000,0,0,0,0,0,45,0,0,0,0,750,1,-1,-1,-1,-1,0,1,0,0,0,0,0,0,0,728.3978286,49.9054187,774.5862078,0.1433,,,,
350,0,0,0,0,0,0,45,0,0,0,0,750,1,-1,-1,-1,-1,0,1,0,0,0,0,0,0,0,200.172,49.1749,601,0.1433,,,,
450,0,0,0,0,0,0,45,0,0,0,0,750,1,-1,-1,-1,-1,0,1,0,0,0,0,0,0,0,180.912,59.6001,723.0066667,0.1433,,,,
550,0,0,0,0,0,0,45,0,0,0,0,750,1,-1,-1,-1,-1,0,1,0,0,0,0,0,0,0,123.484,50.3673,343.86,0.1433,,,,
25,0,0,0,0,0,0,45,0,0,0,0,800,1,-1,-1,-1,-1,0,1,0,0,0,0,0,0,0,470.044,73.3887928,670.3904648,0.03394,,,,
25,2000,0,0,0,0,0,45,0,0,0,0,800,1,-1,-1,-1,-1,0,1,0,0,0,0,0,0,0,664.8141997,38.4032937,704.724587,0.03394,,,,
25,3000,0,0,0,0,0,45,0,0,0,0,800,1,-1,-1,-1,-1,0,1,0,0,0,0,0,0,0,780.2091772,37.5473234,810.2888328,0.03394,,,,
25,4000,0,0,0,0,0,45,0,0,0,0,800,1,-1,-1,-1,-1,0,1,0,0,0,0,0,0,0,816.2399366,43.5130803,818.8783311,0.03394,,,,
350,0,0,0,0,0,0,45,0,0,0,0,800,1,-1,-1,-1,-1,0,1,0,0,0,0,0,0,0,195.824,46.7387,567.0466667,0.03394,,,,
450,0,0,0,0,0,0,45,0,0,0,0,800,1,-1,-1,-1,-1,0,1,0,0,0,0,0,0,0,181.462,59.3851,714.0533333,0.03394,,,,
550,0,0,0,0,0,0,45,0,0,0,0,800,1,-1,-1,-1,-1,0,1,0,0,0,0,0,0,0,111.48,50.8619,315.1366667,0.03394,,,,
25,0,0,0,0,0,0,45,0,0,0,0,850,1,-1,-1,-1,-1,0,1,0,0,0,0,0,0,0,430.45,74.4215237,654.1589914,0.04711,,,,
25,2000,0,0,0,0,0,45,0,0,0,0,850,1,-1,-1,-1,-1,0,1,0,0,0,0,0,0,0,644.8336565,37.4482962,698.8828036,0.04711,,,,
25,3000,0,0,0,0,0,45,0,0,0,0,850,1,-1,-1,-1,-1,0,1,0,0,0,0,0,0,0,757.2063537,37.1669156,789.1576291,0.04711,,,,
25,4000,0,0,0,0,0,45,0,0,0,0,850,1,-1,-1,-1,-1,0,1,0,0,0,0,0,0,0,835.5884865,43.4314561,835.5884865,0.04711,,,,
350,0,0,0,0,0,0,45,0,0,0,0,850,1,-1,-1,-1,-1,0,1,0,0,0,0,0,0,0,194.004,50.0494,614.6466667,0.04711,,,,
450,0,0,0,0,0,0,45,0,0,0,0,850,1,-1,-1,-1,-1,0,1,0,0,0,0,0,0,0,146.898,61.3869,676.3466667,0.04711,,,,
550,0,0,0,0,0,0,45,0,0,0,0,850,1,-1,-1,-1,-1,0,1,0,0,0,0,0,0,0,119.56,54.2116,380.14,0.04711,,,,
25,0,0,0,0,0,0,45,0,0,0,0,900,1,-1,-1,-1,-1,0,1,0,0,0,0,0,0,0,438.678,72.0678719,656.9615532,0.07179,,,,
25,2000,0,0,0,0,0,45,0,0,0,0,900,1,-1,-1,-1,-1,0,1,0,0,0,0,0,0,0,687.4299619,33.1977408,706.4534044,0.07179,,,,
25,3000,0,0,0,0,0,45,0,0,0,0,900,1,-1,-1,-1,-1,0,1,0,0,0,0,0,0,0,761.2918334,33.2768867,767.8215665,0.07179,,,,
25,4000,0,0,0,0,0,45,0,0,0,0,900,1,-1,-1,-1,-1,0,1,0,0,0,0,0,0,0,840.0225395,43.2232282,840.0225395,0.07179,,,,
350,0,0,0,0,0,0,45,0,0,0,0,900,1,-1,-1,-1,-1,0,1,0,0,0,0,0,0,0,196.302,49.3519,604.08,0.07179,,,,
450,0,0,0,0,0,0,45,0,0,0,0,900,1,-1,-1,-1,-1,0,1,0,0,0,0,0,0,0,181.382,58.4198,701.12,0.07179,,,,
550,0,0,0,0,0,0,45,0,0,0,0,900,1,-1,-1,-1,-1,0,1,0,0,0,0,0,0,0,119.996,53.02087,373.35,0.07179,,,,
25,0,5.7,3.25,3.75,1.2,0,0.45,0.4,0,0.85,0,995,2,700,2,-1,-1,0,1,0,0,1,0,0,0,0,1010.862412,26.6051052,1406.045691,0.28484,,,,
25,1500,5.7,3.25,3.75,1.2,0,0.45,0.4,0,0.85,0,995,2,700,2,-1,-1,0,1,0,0,1,0,0,0,0,1125.664,10.628375,1479.770212,0.28484,,,,
25,2000,5.7,3.25,3.75,1.2,0,0.45,0.4,0,0.85,0,995,2,700,2,-1,-1,0,1,0,0,1,0,0,0,0,1326.217,15.5274003,1517.38951,0.28484,,,,
25,3000,5.7,3.25,3.75,1.2,0,0.45,0.4,0,0.85,0,995,2,700,2,-1,-1,0,1,0,0,1,0,0,0,0,1378.478,22.3014829,1594.282815,0.28484,,,,
25,4000,5.7,3.25,3.75,1.2,0,0.45,0.4,0,0.85,0,995,2,700,2,-1,-1,0,1,0,0,1,0,0,0,0,1418.444,16.8297841,1603.287302,0.28484,,,,
350,0,5.7,3.25,3.75,1.2,0,0.45,0.4,0,0.85,0,995,2,700,2,-1,-1,0,1,0,0,1,0,0,0,0,492.328,31.797,958.1973226,0.28484,,,,
450,0,5.7,3.25,3.75,1.2,0,0.45,0.4,0,0.85,0,995,2,700,2,-1,-1,0,1,0,0,1,0,0,0,0,527.874,28.893,978.789395,0.28484,,,,
550,0,5.7,3.25,3.75,1.2,0,0.45,0.4,0,0.85,0,995,2,700,2,-1,-1,0,1,0,0,1,0,0,0,0,415.848,26.8,825.2644952,0.28484,,,,
25,0,5.7,3.25,3.75,1.2,0,0.45,0.4,0,0.85,0,1015,2,700,2,-1,-1,0,1,0,0,1,0,0,0,0,1000.028602,20.1993793,1384.819567,0.3979,,,,
25,2000,5.7,3.25,3.75,1.2,0,0.45,0.4,0,0.85,0,1015,2,700,2,-1,-1,0,1,0,0,1,0,0,0,0,1342.55,14.93832,1532.24734,0.3979,,,,
25,3000,5.7,3.25,3.75,1.2,0,0.45,0.4,0,0.85,0,1015,2,700,2,-1,-1,0,1,0,0,1,0,0,0,0,1388.872,20.8869492,1620.177845,0.3979,,,,
25,3500,5.7,3.25,3.75,1.2,0,0.45,0.4,0,0.85,0,1015,2,700,2,-1,-1,0,1,0,0,1,0,0,0,0,1435.582,21.6050576,1649.857338,0.3979,,,,
25,4000,5.7,3.25,3.75,1.2,0,0.45,0.4,0,0.85,0,1015,2,700,2,-1,-1,0,1,0,0,1,0,0,0,0,1390.346,19.8396879,1628.117506,0.3979,,,,
350,0,5.7,3.25,3.75,1.2,0,0.45,0.4,0,0.85,0,1015,2,700,2,-1,-1,0,1,0,0,1,0,0,0,0,380.348,24.099,958.2839244,0.3979,,,,
450,0,5.7,3.25,3.75,1.2,0,0.45,0.4,0,0.85,0,1015,2,700,2,-1,-1,0,1,0,0,1,0,0,0,0,388.88,27.298,906.1084436,0.3979,,,,
550,0,5.7,3.25,3.75,1.2,0,0.45,0.4,0,0.85,0,1015,2,700,2,-1,-1,0,1,0,0,1,0,0,0,0,496.35,33.996,856.8508076,0.3979,,,,
25,0,5.7,3.25,3.75,1.2,0,0.45,0.4,0,0.85,0,1024,0.33,-1,-1,-1,-1,0,0,1,0,0,0,0,0,0,980.212402,31.5121788,1404.108966,0.26788,,,,
25,2000,5.7,3.25,3.75,1.2,0,0.45,0.4,0,0.85,0,1024,0.33,-1,-1,-1,-1,0,0,1,0,0,0,0,0,0,1459.795,12.7039177,1504.570768,0.26788,,,,
25,2500,5.7,3.25,3.75,1.2,0,0.45,0.4,0,0.85,0,1024,0.33,-1,-1,-1,-1,0,0,1,0,0,0,0,0,0,1367.45,17.7969672,1542.678696,0.26788,,,,
25,3000,5.7,3.25,3.75,1.2,0,0.45,0.4,0,0.85,0,1024,0.33,-1,-1,-1,-1,0,0,1,0,0,0,0,0,0,1253.732,21.4932021,1557.852363,0.26788,,,,
25,4000,5.7,3.25,3.75,1.2,0,0.45,0.4,0,0.85,0,1024,0.33,-1,-1,-1,-1,0,0,1,0,0,0,0,0,0,1457.905,23.413073,1626.699823,0.26788,,,,
350,0,5.7,3.25,3.75,1.2,0,0.45,0.4,0,0.85,0,1024,0.33,-1,-1,-1,-1,0,0,1,0,0,0,0,0,0,453.116,37.193,978.0541173,0.26788,,,,
450,0,5.7,3.25,3.75,1.2,0,0.45,0.4,0,0.85,0,1024,0.33,-1,-1,-1,-1,0,0,1,0,0,0,0,0,0,458.464,33.704,902.4757371,0.26788,,,,
550,0,5.7,3.25,3.75,1.2,0,0.45,0.4,0,0.85,0,1024,0.33,-1,-1,-1,-1,0,0,1,0,0,0,0,0,0,465.442,42.81,885.3395688,0.26788,,,,
25,0,5.7,3.25,3.75,1.2,0,0.45,0.4,0,0.85,0,1100,0.5,-1,-1,-1,-1,1,0,0,0,0,0,0,0,0,989.218326,18.3322057,1407.987374,0.24962,,,,
25,2000,5.7,3.25,3.75,1.2,0,0.45,0.4,0,0.85,0,1100,0.5,-1,-1,-1,-1,1,0,0,0,0,0,0,0,0,1351.68,16.289115,1527.436538,0.24962,,,,
25,3000,5.7,3.25,3.75,1.2,0,0.45,0.4,0,0.85,0,1100,0.5,-1,-1,-1,-1,1,0,0,0,0,0,0,0,0,1424.947,15.15049,1613.96193,0.24962,,,,
25,3500,5.7,3.25,3.75,1.2,0,0.45,0.4,0,0.85,0,1100,0.5,-1,-1,-1,-1,1,0,0,0,0,0,0,0,0,1465.0476,11.219723,1625.075811,0.24962,,,,
350,0,5.7,3.25,3.75,1.2,0,0.45,0.4,0,0.85,0,1100,0.5,-1,-1,-1,-1,1,0,0,0,0,0,0,0,0,650.376,19.001,960.751667,0.24962,,,,
450,0,5.7,3.25,3.75,1.2,0,0.45,0.4,0,0.85,0,1100,0.5,-1,-1,-1,-1,1,0,0,0,0,0,0,0,0,598.7324,18.311,1021.512365,0.24962,,,,
550,0,5.7,3.25,3.75,1.2,0,0.45,0.4,0,0.85,0,1100,0.5,-1,-1,-1,-1,1,0,0,0,0,0,0,0,0,535.354,22.018,937.4844003,0.24962,,,,
25,0,5.7,3.25,3.75,1.2,0,0.45,0.4,0,0.85,0,1100,0.5,-1,-1,-1,-1,0,1,0,0,0,0,0,0,0,977.198952,23.5595759,1288.49757,0.94119,,,,
25,2000,5.7,3.25,3.75,1.2,0,0.45,0.4,0,0.85,0,1100,0.5,-1,-1,-1,-1,0,1,0,0,0,0,0,0,0,1154.63,14.717808,1436.435795,0.94119,,,,
25,3000,5.7,3.25,3.75,1.2,0,0.45,0.4,0,0.85,0,1100,0.5,-1,-1,-1,-1,0,1,0,0,0,0,0,0,0,1230.529,17.213175,1436.931618,0.94119,,,,
25,4000,5.7,3.25,3.75,1.2,0,0.45,0.4,0,0.85,0,1100,0.5,-1,-1,-1,-1,0,1,0,0,0,0,0,0,0,1350.574,16.287577,1468.300842,0.94119,,,,
350,0,5.7,3.25,3.75,1.2,0,0.45,0.4,0,0.85,0,1100,0.5,-1,-1,-1,-1,0,1,0,0,0,0,0,0,0,495.032,27.297,814.5873594,0.94119,,,,
450,0,5.7,3.25,3.75,1.2,0,0.45,0.4,0,0.85,0,1100,0.5,-1,-1,-1,-1,0,1,0,0,0,0,0,0,0,489.596,23.297,727.8361836,0.94119,,,,
550,0,5.7,3.25,3.75,1.2,0,0.45,0.4,0,0.85,0,1100,0.5,-1,-1,-1,-1,0,1,0,0,0,0,0,0,0,413.7553793,39.499,699.6337872,0.94119,,,,
25,0,5.7,3.25,3.75,1.2,0,0.45,0.4,0,0.85,0,1100,0.5,-1,-1,-1,-1,0,0,1,0,0,0,0,0,0,926.94817,23.4583741,1200.370796,0.67889,,,,
25,2000,5.7,3.25,3.75,1.2,0,0.45,0.4,0,0.85,0,1100,0.5,-1,-1,-1,-1,0,0,1,0,0,0,0,0,0,1257.628,13.0102097,1387.282132,0.67889,,,,
25,3000,5.7,3.25,3.75,1.2,0,0.45,0.4,0,0.85,0,1100,0.5,-1,-1,-1,-1,0,0,1,0,0,0,0,0,0,1344.89,15.9119162,1455.862024,0.67889,,,,
25,4000,5.7,3.25,3.75,1.2,0,0.45,0.4,0,0.85,0,1100,0.5,-1,-1,-1,-1,0,0,1,0,0,0,0,0,0,1336.967,13.008199,1442.341269,0.67889,,,,
350,0,5.7,3.25,3.75,1.2,0,0.45,0.4,0,0.85,0,1100,0.5,-1,-1,-1,-1,0,0,1,0,0,0,0,0,0,501.786,26.3,749.880436,0.67889,,,,
450,0,5.7,3.25,3.75,1.2,0,0.45,0.4,0,0.85,0,1100,0.5,-1,-1,-1,-1,0,0,1,0,0,0,0,0,0,424.8892,31.317,703.5187434,0.67889,,,,
550,0,5.7,3.25,3.75,1.2,0,0.45,0.4,0,0.85,0,1100,0.5,-1,-1,-1,-1,0,0,1,0,0,0,0,0,0,449.924,34.798,695.5200876,0.67889,,,,
25,0,5.7,3.25,3.75,1.2,0,0.45,0.4,0,0.85,0,1020,0.5,-1,-1,-1,-1,0,1,0,0,0,0,0,0,0,993.408788,26.2651306,1414.666055,0.48567,,,,
25,2000,5.7,3.25,3.75,1.2,0,0.45,0.4,0,0.85,0,1020,0.5,-1,-1,-1,-1,0,1,0,0,0,0,0,0,0,1207.926,13.2674491,1535.498559,0.48567,,,,
25,3000,5.7,3.25,3.75,1.2,0,0.45,0.4,0,0.85,0,1020,0.5,-1,-1,-1,-1,0,1,0,0,0,0,0,0,0,1387.39,21.9634281,1606.629748,0.48567,,,,
25,4000,5.7,3.25,3.75,1.2,0,0.45,0.4,0,0.85,0,1020,0.5,-1,-1,-1,-1,0,1,0,0,0,0,0,0,0,1459.349,22.1363793,1672.472945,0.48567,,,,
350,0,5.7,3.25,3.75,1.2,0,0.45,0.4,0,0.85,0,1020,0.5,-1,-1,-1,-1,0,1,0,0,0,0,0,0,0,502.506,30.692,985.3604869,0.48567,,,,
450,0,5.7,3.25,3.75,1.2,0,0.45,0.4,0,0.85,0,1020,0.5,-1,-1,-1,-1,0,1,0,0,0,0,0,0,0,465.264,29.004,949.725486,0.48567,,,,
550,0,5.7,3.25,3.75,1.2,0,0.45,0.4,0,0.85,0,1020,0.5,-1,-1,-1,-1,0,1,0,0,0,0,0,0,0,446.596,32.4,889.4045743,0.48567,,,,
25,0,5,0,0,0,2,0,0,3,0,2,720,1,520,4,-1,-1,0,1,0,0,1,0,0,0,0,1090.36,35.6300728,1474.757147,0.15275,,,,
25,2000,5,0,0,0,2,0,0,3,0,2,720,1,520,4,-1,-1,0,1,0,0,1,0,0,0,0,1349.47635,20.9859297,1727.794918,0.15275,,,,
25,2500,5,0,0,0,2,0,0,3,0,2,720,1,520,4,-1,-1,0,1,0,0,1,0,0,0,0,1660.269073,20.4165085,1828.986664,0.15275,,,,
25,4000,5,0,0,0,2,0,0,3,0,2,720,1,520,4,-1,-1,0,1,0,0,1,0,0,0,0,1819.674938,17.1187219,1895.107259,0.15275,,,,
350,0,5,0,0,0,2,0,0,3,0,2,720,1,520,4,-1,-1,0,1,0,0,1,0,0,0,0,775.506,21.3043,1312.298103,0.15275,,,,
450,0,5,0,0,0,2,0,0,3,0,2,720,1,520,4,-1,-1,0,1,0,0,1,0,0,0,0,659.2,34.8714,1185.099642,0.15275,,,,
550,0,5,0,0,0,2,0,0,3,0,2,720,1,520,4,-1,-1,0,1,0,0,1,0,0,0,0,526.07,50.8227,976.4133333,0.15275,,,,
25,0,5,0,0,0,2,0,0,3,0,2,800,1,520,4,-1,-1,0,1,0,0,1,0,0,0,0,1142.88,29.2481572,1485.560421,0.10027,,,,
25,2000,5,0,0,0,2,0,0,3,0,2,800,1,520,4,-1,-1,0,1,0,0,1,0,0,0,0,1315.78846,24.9900346,1683.865406,0.10027,,,,
25,3000,5,0,0,0,2,0,0,3,0,2,800,1,520,4,-1,-1,0,1,0,0,1,0,0,0,0,1726.594952,20.9899539,1826.64142,0.10027,,,,
25,4000,5,0,0,0,2,0,0,3,0,2,800,1,520,4,-1,-1,0,1,0,0,1,0,0,0,0,1821.299208,19.9112286,1947.628012,0.10027,,,,
350,0,5,0,0,0,2,0,0,3,0,2,800,1,520,4,-1,-1,0,1,0,0,1,0,0,0,0,743.484,18.5764,1285.242212,0.10027,,,,
450,0,5,0,0,0,2,0,0,3,0,2,800,1,520,4,-1,-1,0,1,0,0,1,0,0,0,0,757.8183248,33.3526303,1292.116313,0.10027,,,,
550,0,5,0,0,0,2,0,0,3,0,2,800,1,520,4,-1,-1,0,1,0,0,1,0,0,0,0,572.498,51.0914,906.4966667,0.10027,,,,
25,0,5,0,0,0,2,0,0,3,0,2,850,1,520,4,-1,-1,0,1,0,0,1,0,0,0,0,1078.36,19.6928927,1466.524147,0.0912,,,,
25,2000,5,0,0,0,2,0,0,3,0,2,850,1,520,4,-1,-1,0,1,0,0,1,0,0,0,0,1357.30255,16.3982285,1706.004962,0.0912,,,,
25,3000,5,0,0,0,2,0,0,3,0,2,850,1,520,4,-1,-1,0,1,0,0,1,0,0,0,0,1789.606518,15.9604645,1888.142579,0.0912,,,,
25,4000,5,0,0,0,2,0,0,3,0,2,850,1,520,4,-1,-1,0,1,0,0,1,0,0,0,0,1694.847598,17.1676811,1942.382055,0.0912,,,,
350,0,5,0,0,0,2,0,0,3,0,2,850,1,520,4,-1,-1,0,1,0,0,1,0,0,0,0,781.75,15.0361,1249.372569,0.0912,,,,
450,0,5,0,0,0,2,0,0,3,0,2,850,1,520,4,-1,-1,0,1,0,0,1,0,0,0,0,731.204,29.1453,1201.831782,0.0912,,,,
550,0,5,0,0,0,2,0,0,3,0,2,850,1,520,4,-1,-1,0,1,0,0,1,0,0,0,0,578.682,51.0254,967.4766667,0.0912,,,,
25,0,5,0,0,0,2,0,0,3,0,2,900,1,520,4,-1,-1,0,1,0,0,1,0,0,0,0,1034.54,27.916379,1441.726366,0.2663,,,,
25,2000,5,0,0,0,2,0,0,3,0,2,900,1,520,4,-1,-1,0,1,0,0,1,0,0,0,0,1303.96828,15.07307,1686.808258,0.2663,,,,
25,3000,5,0,0,0,2,0,0,3,0,2,900,1,520,4,-1,-1,0,1,0,0,1,0,0,0,0,1703.050558,15.2925813,1872.862117,0.2663,,,,
25,4000,5,0,0,0,2,0,0,3,0,2,900,1,520,4,-1,-1,0,1,0,0,1,0,0,0,0,1038.47075,17.5527186,1085.314851,0.2663,,,,
350,0,5,0,0,0,2,0,0,3,0,2,900,1,520,4,-1,-1,0,1,0,0,1,0,0,0,0,757.428,20.3053,1286.161696,0.2663,,,,
450,0,5,0,0,0,2,0,0,3,0,2,900,1,520,4,-1,-1,0,1,0,0,1,0,0,0,0,711.308,39.8812,1382.58,0.2663,,,,
550,0,5,0,0,0,2,0,0,3,0,2,900,1,520,4,-1,-1,0,1,0,0,1,0,0,0,0,610.028,50.2042,1004.666667,0.2663,,,,
25,0,3,0,0,5,0,0,0,4.5,0,0,900,2,-1,-1,-1,-1,1,0,0,0,0,0,0,0,0,515.084,76.5085815,1196.730699,0.14655,,,,
25,2000,3,0,0,5,0,0,0,4.5,0,0,900,2,-1,-1,-1,-1,1,0,0,0,0,0,0,0,0,719.211606,19.8570449,1400.766332,0.14655,,,,
25,3000,3,0,0,5,0,0,0,4.5,0,0,900,2,-1,-1,-1,-1,1,0,0,0,0,0,0,0,0,824.7711169,14.5865388,1423.356666,0.14655,,,,
25,4000,3,0,0,5,0,0,0,4.5,0,0,900,2,-1,-1,-1,-1,1,0,0,0,0,0,0,0,0,648.1126152,16.0371435,848.9776328,0.14655,,,,
350,0,3,0,0,5,0,0,0,4.5,0,0,900,2,-1,-1,-1,-1,1,0,0,0,0,0,0,0,0,338.6641179,19.3652,1105.595495,0.14655,,,,
450,0,3,0,0,5,0,0,0,4.5,0,0,900,2,-1,-1,-1,-1,1,0,0,0,0,0,0,0,0,362.4862526,16.3087,1059.336842,0.14655,,,,
550,0,3,0,0,5,0,0,0,4.5,0,0,900,2,-1,-1,-1,-1,1,0,0,0,0,0,0,0,0,855.53,16.3422,1049.581164,0.14655,,,,
25,0,3,0,0,5,0,0,0,4.5,0,0,900,2,550,0.5,-1,-1,0,0,1,0,1,0,0,0,0,724.4,77.6380974,1076.263972,0.54334,,,,
25,2000,3,0,0,5,0,0,0,4.5,0,0,900,2,550,0.5,-1,-1,0,0,1,0,1,0,0,0,0,995.1319761,24.5374323,1304.704291,0.54334,,,,
25,3000,3,0,0,5,0,0,0,4.5,0,0,900,2,550,0.5,-1,-1,0,0,1,0,1,0,0,0,0,1172.466176,30.9283003,1355.891066,0.54334,,,,
25,4000,3,0,0,5,0,0,0,4.5,0,0,900,2,550,0.5,-1,-1,0,0,1,0,1,0,0,0,0,792.3566096,24.559568,802.6628729,0.54334,,,,
350,0,3,0,0,5,0,0,0,4.5,0,0,900,2,550,0.5,-1,-1,0,0,1,0,1,0,0,0,0,492.74,35.9544,1118.74,0.54334,,,,
450,0,3,0,0,5,0,0,0,4.5,0,0,900,2,550,0.5,-1,-1,0,0,1,0,1,0,0,0,0,462.126,62.048,1762.4,0.54334,,,,
550,0,3,0,0,5,0,0,0,4.5,0,0,900,2,550,0.5,-1,-1,0,0,1,0,1,0,0,0,0,402.666,52.9831,900.6833333,0.54334,,,,
25,0,3,0,0,5,0,0,0,4.5,0,0,850,2,550,0.5,-1,-1,0,0,1,0,1,0,0,0,0,767.25,76.5969518,1076.070756,0.574,,,,
25,2000,3,0,0,5,0,0,0,4.5,0,0,850,2,550,0.5,-1,-1,0,0,1,0,1,0,0,0,0,1039.873363,31.3386933,1284.335815,0.574,,,,
25,3000,3,0,0,5,0,0,0,4.5,0,0,850,2,550,0.5,-1,-1,0,0,1,0,1,0,0,0,0,1181.501461,26.1236205,1357.281983,0.574,,,,
25,4000,3,0,0,5,0,0,0,4.5,0,0,850,2,550,0.5,-1,-1,0,0,1,0,1,0,0,0,0,800.2767684,24.7770711,825.3908597,0.574,,,,
350,0,3,0,0,5,0,0,0,4.5,0,0,850,2,550,0.5,-1,-1,0,0,1,0,1,0,0,0,0,473.124,38.0347,1132.96,0.574,,,,
450,0,3,0,0,5,0,0,0,4.5,0,0,850,2,550,0.5,-1,-1,0,0,1,0,1,0,0,0,0,462.2,63.2304,1768.266667,0.574,,,,
550,0,3,0,0,5,0,0,0,4.5,0,0,850,2,550,0.5,-1,-1,0,0,1,0,1,0,0,0,0,416.59,48.8884,856.0633333,0.574,,,,
25,0,3,0,0,5,0,0,0,4.5,0,0,900,2,-1,-1,-1,-1,0,1,0,0,0,0,0,0,0,1116.64,14.7787965,1418.229548,0.75797,,,,
25,2000,3,0,0,5,0,0,0,4.5,0,0,900,2,-1,-1,-1,-1,0,1,0,0,0,0,0,0,0,1230.062818,7.4738605,1573.522895,0.75797,,,,
25,3000,3,0,0,5,0,0,0,4.5,0,0,900,2,-1,-1,-1,-1,0,1,0,0,0,0,0,0,0,1443.6941,6.0036924,1597.896734,0.75797,,,,
25,4000,3,0,0,5,0,0,0,4.5,0,0,900,2,-1,-1,-1,-1,0,1,0,0,0,0,0,0,0,936.9985322,6.8033815,1055.448295,0.75797,,,,
350,0,3,0,0,5,0,0,0,4.5,0,0,900,2,-1,-1,-1,-1,0,1,0,0,0,0,0,0,0,826.872,8.5315,1210.705248,0.75797,,,,
450,0,3,0,0,5,0,0,0,4.5,0,0,900,2,-1,-1,-1,-1,0,1,0,0,0,0,0,0,0,777.46,6.1079,1130.12,0.75797,,,,
550,0,3,0,0,5,0,0,0,4.5,0,0,900,2,-1,-1,-1,-1,0,1,0,0,0,0,0,0,0,717.922,37.5809,951.4871575,0.75797,,,,
25,0,3,0,0,5,0,0,0,4.5,0,0,780,2,560,8,-1,-1,1,0,0,0,1,0,0,0,0,892.414,73.7561035,1234.397336,0.10358,,,,
25,2000,3,0,0,5,0,0,0,4.5,0,0,780,2,560,8,-1,-1,1,0,0,0,1,0,0,0,0,1206.393856,28.6639144,1399.317134,0.10358,,,,
25,3000,3,0,0,5,0,0,0,4.5,0,0,780,2,560,8,-1,-1,1,0,0,0,1,0,0,0,0,1397.938375,31.8436188,1512.067734,0.10358,,,,
25,3500,3,0,0,5,0,0,0,4.5,0,0,780,2,560,8,-1,-1,1,0,0,0,1,0,0,0,0,910.831624,19.2010963,969.509473,0.10358,,,,
25,4000,3,0,0,5,0,0,0,4.5,0,0,780,2,560,8,-1,-1,1,0,0,0,1,0,0,0,0,800.8200422,31.6294926,917.8607725,0.10358,,,,
350,0,3,0,0,5,0,0,0,4.5,0,0,780,2,560,8,-1,-1,1,0,0,0,1,0,0,0,0,602.338,41.3475,1418.04,0.10358,,,,
450,0,3,0,0,5,0,0,0,4.5,0,0,780,2,560,8,-1,-1,1,0,0,0,1,0,0,0,0,589.864,59.5933,1774.133333,0.10358,,,,
550,0,3,0,0,5,0,0,0,4.5,0,0,780,2,560,8,-1,-1,1,0,0,0,1,0,0,0,0,387.16,50.5144,736.2933333,0.10358,,,,
25,0,3,0,0,5,0,0,0,4.5,0,0,850,2,560,8,-1,-1,1,0,0,0,1,0,0,0,0,1098.22,24.9633841,1303.239489,0.5021,,,,
25,2000,3,0,0,5,0,0,0,4.5,0,0,850,2,560,8,-1,-1,1,0,0,0,1,0,0,0,0,1179.986982,27.5305324,1504.277443,0.5021,,,,
25,3000,3,0,0,5,0,0,0,4.5,0,0,850,2,560,8,-1,-1,1,0,0,0,1,0,0,0,0,1544.171564,19.4835553,1701.633051,0.5021,,,,
25,4000,3,0,0,5,0,0,0,4.5,0,0,850,2,560,8,-1,-1,1,0,0,0,1,0,0,0,0,946.6858741,18.0507295,1052.174014,0.5021,,,,
350,0,3,0,0,5,0,0,0,4.5,0,0,850,2,560,8,-1,-1,1,0,0,0,1,0,0,0,0,756.58,27.4074,1211.158565,0.5021,,,,
450,0,3,0,0,5,0,0,0,4.5,0,0,850,2,560,8,-1,-1,1,0,0,0,1,0,0,0,0,714.288,55.0484,1780.033333,0.5021,,,,
550,0,3,0,0,5,0,0,0,4.5,0,0,850,2,560,8,-1,-1,1,0,0,0,1,0,0,0,0,603.954,47.786,866.94,0.5021,,,,
